Repository: HEI-MENGZHE/Material_Tuple

File: data/MaterialSet/数据修改/MaterialSet_allocation/dev_4.json
[{"data_id": 46, "text": "Ti\u00ad38Nb\u00ad0.46O alloy exhibits high strength (780 MPa), low Young\u2019s modulus (62 GPa), and an elongation higher than 20%, which is desirable for biomedical applications.", "set": [{"M": "Ti\u00ad38Nb\u00ad0.46O", "F": "elongation", "VoF": "20%", "C": "", "VoC": ""}, {"M": "Ti\u00ad38Nb\u00ad0.46O", "F": "Young\u2019s modulus", "VoF": "62 GPa", "C": "", "VoC": ""}, {"M": "Ti\u00ad38Nb\u00ad0.46O", "F": "strength", "VoF": "780 MPa", "C": "", "VoC": ""}], "pred_set": [{"M": "Ti\u00ad38Nb\u00ad0.46O", "F": "elongation", "VoF": "20%", "C": "", "VoC": ""}, {"M": "Ti\u00ad38Nb\u00ad0.46O", "F": "Young\u2019s modulus", "VoF": "62 GPa", "C": "", "VoC": ""}, {"M": "Ti\u00ad38Nb\u00ad0.46O", "F": "strength", "VoF": "780 MPa", "C": "", "VoC": ""}]}, {"data_id": 21, "text": "The specimen also showed age-softening with hardness of 1.95 GPa ", "set": [{"M": "specimen", "F": "hardness", "VoF": "1.95 GPa", "C": "", "VoC": ""}], "pred_set": [{"M": "specimen", "F": "hardness", "VoF": "1.95 GPa", "C": "", "VoC": ""}]}, {"data_id": 160, "text": "he [(Mo0.5Sn0.5)-(Ti13Zr1)]Nb1 alloy (No. 1), the [(Mo0.5Sn0.5)- (Ti13Zr1)]Nb2 alloy (No. 2) alloy possesses the highest E (E = 72 GPa) due to its higher \u03b2 structural stability resulted from the more Nb addition in this alloy series.", "set": [{"M": "[(Mo0.5Sn0.5)-(Ti13Zr1)]Nb1", "F": "E", "VoF": "72 GPa", "C": "", "VoC": ""}, {"M": "Mo0.5Sn0.5)- (Ti13Zr1)]Nb2", "F": "E", "VoF": "72 GPa", "C": "", "VoC": ""}], "pred_set": [{"M": "[(Mo0.5Sn0.5)-(Ti13Zr1)]Nb1", "F": "E", "VoF": "72 GPa", "C": "", "VoC": ""}, {"M": "Mo0.5Sn0.5)- (Ti13Zr1)]Nb2", "F": "E", "VoF": "72 GPa", "C": "", "VoC": ""}]}, {"data_id": 273, "text": " In the meantime, the result of tensile test showed that the CoCrFeNiNb0.155 HEA exhibited the good comprehensive mechanical properties with the yield strength and plastic strain of 321 MPa and 21.3%, respectively. ", "set": [{"M": "CoCrFeNiNb0.155", "F": "yield strength", "VoF": "321 MPa", "C": "", "VoC": ""}, {"M": "CoCrFeNiNb0.155", "F": "plastic strain", "VoF": "21.3%", "C": "", "VoC": ""}], "pred_set": [{"M": "CoCrFeNiNb0.155", "F": "yield strength", "VoF": "321 MPa", "C": "", "VoC": ""}, {"M": "CoCrFeNiNb0.155", "F": "plastic strain", "VoF": "21.3%", "C": "", "VoC": ""}]}, {"data_id": 184, "text": "The Young\u2019s modulus values (incipient modulus defined by the slope of the tangent at zero stress) were found to be very low in this study: 50, 54 and 43 GPa for Ti\u201326Nb, Ti\u201324Nb\u20130.5O and Ti\u201324Nb\u20130.5N, respectively.", "set": [{"M": "Ti\u201324Nb\u20130.5N", "F": "Young\u2019s modulus values", "VoF": "43 GPa", "C": "", "VoC": ""}, {"M": "Ti\u201324Nb\u20130.5O", "F": "Young\u2019s modulus", "VoF": "54", "C": "", "VoC": ""}, {"M": "Ti\u201326Nb", "F": "Young\u2019s modulus", "VoF": "50", "C": "", "VoC": ""}], "pred_set": [{"M": "Ti\u201324Nb\u20130.5N", "F": "Young\u2019s modulus values", "VoF": "43 GPa", "C": "", "VoC": ""}, {"M": "Ti\u201324Nb\u20130.5O", "F": "Young\u2019s modulus", "VoF": "54", "C": "", "VoC": ""}, {"M": "Ti\u201326Nb", "F": "Young\u2019s modulus", "VoF": "50", "C": "", "VoC": ""}]}, {"data_id": 198, "text": " Adjusting the composition and process of the alloy, relatively good comprehensive mechanical properties of the TiC10 alloy were obtained at a sintering temperature of 900 \u00b0C and the yield strength was increased by 207 MPa to 1652 MPa with similar plasticity compared with the TiC30 alloy sintered at 1000 \u00b0C", "set": [{"M": "TiC10", "F": "yield strength", "VoF": "1652 MPa", "C": "", "VoC": ""}], "pred_set": [{"M": "TiC10", "F": "yield strength", "VoF": "1652 MPa", "C": "", "VoC": ""}]}, {"data_id": 38, "text": "The elastic deformation behaviour of a b-type titanium alloy Ti\u201324Nb\u20134Zr\u20137.9Sn (wt.%) for biomedical applications was investigated in this study and the following conclusions are drawn: As hot-rolled alloy exhibits peculiar non-linear elastic deformation behaviour with maximum recoverable strain up to 3.3%, Young\u2019s modulus about 42 GPa and ultimate tensile strength about 850 MPa", "set": [{"M": "Ti\u201324Nb\u20134Zr\u20137.9Sn", "F": "ultimate tensile strength", "VoF": "850 MPa", "C": "", "VoC": ""}, {"M": "Ti\u201324Nb\u20134Zr\u20137.9Sn", "F": "Young\u2019s modulus", "VoF": "42 GPa", "C": "", "VoC": ""}, {"M": "Ti\u201324Nb\u20134Zr\u20137.9Sn", "F": "recoverable strain", "VoF": "3.3%", "C": "", "VoC": ""}], "pred_set": [{"M": "Ti\u201324Nb\u20134Zr\u20137.9Sn", "F": "ultimate tensile strength", "VoF": "850 MPa", "C": "", "VoC": ""}, {"M": "Ti\u201324Nb\u20134Zr\u20137.9Sn", "F": "Young\u2019s modulus", "VoF": "42 GPa", "C": "", "VoC": ""}, {"M": "Ti\u201324Nb\u20134Zr\u20137.9Sn", "F": "recoverable strain", "VoF": "3.3%", "C": "", "VoC": ""}]}, {"data_id": 56, "text": "It should be noted that 523 K HT of (Ti\u201335Nb)\u20134Sn exhibits high strength over 800 MPa with an appreciable elongation to fracture of 6.5%.", "set": [{"M": "Ti\u201335Nb)\u20134Sn", "F": "strength", "VoF": "800 MPa", "C": "", "VoC": ""}, {"M": "Ti\u201335Nb)\u20134Sn", "F": "elongation", "VoF": "6.5%", "C": "", "VoC": ""}], "pred_set": [{"M": "Ti\u201335Nb)\u20134Sn", "F": "strength", "VoF": "800 MPa", "C": "", "VoC": ""}, {"M": "Ti\u201335Nb)\u20134Sn", "F": "elongation", "VoF": "6.5%", "C": "", "VoC": ""}]}, {"data_id": 42, "text": "The Ti25Nb3Zr3Mo2Sn alloy has a low modulus (\u2248 50\u201380 GPa), compatible with that of bone.", "set": [{"M": "Ti25Nb3Zr3Mo2Sn", "F": "modulus", "VoF": "50\u201380 GPa", "C": "", "VoC": ""}], "pred_set": [{"M": "Ti25Nb3Zr3Mo2Sn", "F": "modulus", "VoF": "50\u201380 GPa", "C": "", "VoC": ""}]}, {"data_id": 177, "text": "The elastic modulus of TZN alloy is in the range of 66\u201392 GPa, which is significantly lower than that of conventionally used stainless steel (210 GPa), Co\u2013Cr alloys (204\u2013240 GPa) and \u03b1 + \u03b2 titanium alloys (100\u2013120 GPa).", "set": [{"M": "\u03b1 + \u03b2 titanium alloys", "F": "elastic modulus", "VoF": "100\u2013120 GPa", "C": "", "VoC": ""}, {"M": "Co\u2013Cr", "F": "elastic modulus", "VoF": "204\u2013240 GPa", "C": "", "VoC": ""}, {"M": "stainless steel", "F": "elastic modulus", "VoF": "210 GPa", "C": "", "VoC": ""}, {"M": "TZN", "F": "elastic modulus", "VoF": "66\u201392 GPa", "C": "", "VoC": ""}], "pred_set": [{"M": "\u03b1 + \u03b2 titanium alloys", "F": "elastic modulus", "VoF": "100\u2013120 GPa", "C": "", "VoC": ""}, {"M": "Co\u2013Cr", "F": "elastic modulus", "VoF": "204\u2013240 GPa", "C": "", "VoC": ""}, {"M": "stainless steel", "F": "elastic modulus", "VoF": "210 GPa", "C": "", "VoC": ""}, {"M": "TZN", "F": "elastic modulus", "VoF": "66\u201392 GPa", "C": "", "VoC": ""}]}, {"data_id": 24, "text": "For the TNTZ-O alloy, a high strengthening effect is observed by comparison with the TNTZ alloy. Thus, a yield strength evaluated at 830 MPa is observed and a reversible elastic deformation as high as 1.7% is obtained.", "set": [{"M": "TNTZ-O", "F": "elastic deformation", "VoF": "1.7%", "C": "", "VoC": ""}, {"M": "TNTZ-O", "F": "yield strength", "VoF": "830 MPa", "C": "", "VoC": ""}], "pred_set": [{"M": "TNTZ-O", "F": "elastic deformation", "VoF": "1.7%", "C": "", "VoC": ""}, {"M": "TNTZ-O", "F": "yield strength", "VoF": "830 MPa", "C": "", "VoC": ""}]}, {"data_id": 162, "text": "Fe and Si additions were shown to cause a significant increase in tensile strength and also in the elastic modulus (from 65 GPa to 85 GPa). However, the elastic modulus of TNZT alloy with Fe and Si additions is still much lower than that of widely used Ti\u20136Al\u20134V alloy (115 GPa), and thus closer to that of the bone (10\u201330 GPa).", "set": [{"M": "TNZT", "F": "elastic modulus", "VoF": "85 GPa", "C": "", "VoC": ""}, {"M": "Ti\u20136Al\u20134V", "F": "elastic modulus", "VoF": "115 GPa", "C": "", "VoC": ""}], "pred_set": [{"M": "TNZT", "F": "elastic modulus", "VoF": "85 GPa", "C": "", "VoC": ""}, {"M": "Ti\u20136Al\u20134V", "F": "elastic modulus", "VoF": "115 GPa", "C": "", "VoC": ""}]}, {"data_id": 199, "text": "The as-cast AlCrFe2Ni2 alloy showed a tensile yield strength of 796MPa, an ultimate strength of 1437MPa,  and an elongation of 15.7%, which was superior to most high entropy alloys and was  even comparable with the Ti-based ultrafine-grain alloy.", "set": [{"M": "AlCrFe2Ni2", "F": "yield strength", "VoF": "796MPa", "C": "", "VoC": ""}, {"M": "AlCrFe2Ni2", "F": "ultimate strength", "VoF": "1437MPa", "C": "", "VoC": ""}, {"M": "AlCrFe2Ni2", "F": "elongation", "VoF": "15.7%", "C": "", "VoC": ""}], "pred_set": [{"M": "AlCrFe2Ni2", "F": "yield strength", "VoF": "796MPa", "C": "", "VoC": ""}, {"M": "AlCrFe2Ni2", "F": "ultimate strength", "VoF": "1437MPa", "C": "", "VoC": ""}, {"M": "AlCrFe2Ni2", "F": "elongation", "VoF": "15.7%", "C": "", "VoC": ""}]}, {"data_id": 39, "text": "The HTS showed essentially constant values of tensile strength with increasing Cu content. Kikuchi et al. [9], who studied Ti\u2013Cu alloys, reported tensile strength of 650 to 700 MPa for samples produced by centrifugal casting and in magnesia-based investment molds.", "set": [{"M": "Ti\u2013Cu", "F": "tensile strength", "VoF": "650 to 700 MPa", "C": "", "VoC": ""}], "pred_set": [{"M": "Ti\u2013Cu", "F": "tensile strength", "VoF": "650 to 700 MPa", "C": "", "VoC": ""}]}, {"data_id": 30, "text": "Moreover, Ti-11Nb-9Fe presents higher elastic energy (7.08 MJ/m3) than that of some commercial Ti-based biomaterials", "set": [{"M": "Ti-11Nb-9Fe", "F": "elastic energy", "VoF": "7.08 MJ/m3", "C": "", "VoC": ""}], "pred_set": [{"M": "Ti-11Nb-9Fe", "F": "elastic energy", "VoF": "7.08 MJ/m3", "C": "", "VoC": ""}]}, {"data_id": 253, "text": "Figure 5 shows the engineering stress\u2013strain curve of CoCrCuFeNi HEAs measured by compressive text. As shown in Fig. 5, the yield stress of the alloy gradually increased from 300 MPa to 613 MPa with V content increasing from 0 to 16%, while the compression fracture strain decreased from 50 to 28%. When V content was 0, 4, 8 and 12%, respectively,", "set": [{"M": "CoCrCuFeNi", "F": "yield stress", "VoF": "613 MPa", "C": "", "VoC": ""}, {"M": "CoCrCuFeNi", "F": "yield stress", "VoF": "300 MPa", "C": "", "VoC": ""}], "pred_set": [{"M": "CoCrCuFeNi", "F": "yield stress", "VoF": "613 MPa", "C": "", "VoC": ""}, {"M": "CoCrCuFeNi", "F": "yield stress", "VoF": "300 MPa", "C": "", "VoC": ""}]}, {"data_id": 225, "text": "The tensile yield strength, elongation and fracture strain of HfNbTaTiZr HEA with smallest grain size 38 \u03bcm are 958 MPa, 20%, and 1.23, respectively", "set": [{"M": "HfNbTaTiZr", "F": "tensile yield strength", "VoF": "958 MPa", "C": "", "VoC": ""}, {"M": "HfNbTaTiZr", "F": "elongation", "VoF": "20%", "C": "", "VoC": ""}, {"M": "HfNbTaTiZr", "F": "fracture strain", "VoF": "1.23", "C": "", "VoC": ""}], "pred_set": [{"M": "HfNbTaTiZr", "F": "tensile yield strength", "VoF": "958 MPa", "C": "", "VoC": ""}, {"M": "HfNbTaTiZr", "F": "elongation", "VoF": "20%", "C": "", "VoC": ""}, {"M": "HfNbTaTiZr", "F": "fracture strain", "VoF": "1.23", "C": "", "VoC": ""}]}, {"data_id": 6, "text": " in addition, the Ti77Fe20Sn3 alloy has the minimum plastic strain (\u03b5p) of 3.5%, however, the \u03b5p value of the Ti75Fe20Sn5 alloy is the largest \u03b5p value of 10.4% in Ti-Fe-Sn alloys.", "set": [{"M": "Ti77Fe20Sn3", "F": "\u03b5p", "VoF": "3.5%", "C": "", "VoC": ""}, {"M": "Ti77Fe20Sn3", "F": "plastic strain", "VoF": "3.5%", "C": "", "VoC": ""}, {"M": "Ti75Fe20Sn5", "F": "\u03b5p", "VoF": "10.4%", "C": "", "VoC": ""}], "pred_set": [{"M": "Ti77Fe20Sn3", "F": "\u03b5p", "VoF": "3.5%", "C": "", "VoC": ""}, {"M": "Ti77Fe20Sn3", "F": "plastic strain", "VoF": "3.5%", "C": "", "VoC": ""}, {"M": "Ti75Fe20Sn5", "F": "\u03b5p", "VoF": "10.4%", "C": "", "VoC": ""}]}, {"data_id": 129, "text": "The \u03b2 type Ti\u201319Zr\u201310Nb\u20131Fe alloy exhibited a good combination of mechanical properties with a large elongation of 25%, a low Young's modulus of 59 GPa and a high ultimate tensile stress of 723 MPa, which are suitable for biomedical applications.", "set": [{"M": "Ti\u201319Zr\u201310Nb\u20131Fe", "F": "elongation", "VoF": "25%", "C": "", "VoC": ""}, {"M": "Ti\u201319Zr\u201310Nb\u20131Fe", "F": "ultimate tensile stress", "VoF": "723 MPa", "C": "", "VoC": ""}, {"M": "Ti\u201319Zr\u201310Nb\u20131Fe", "F": "Young's modulus", "VoF": "59 GPa", "C": "", "VoC": ""}], "pred_set": [{"M": "Ti\u201319Zr\u201310Nb\u20131Fe", "F": "elongation", "VoF": "25%", "C": "", "VoC": ""}, {"M": "Ti\u201319Zr\u201310Nb\u20131Fe", "F": "ultimate tensile stress", "VoF": "723 MPa", "C": "", "VoC": ""}, {"M": "Ti\u201319Zr\u201310Nb\u20131Fe", "F": "Young's modulus", "VoF": "59 GPa", "C": "", "VoC": ""}]}, {"data_id": 276, "text": "The CrFeNi2.2Al0.8 EHEA exhibits a perfect combination of high strength and great  ductility, with yield strength of 479 MPa, ultimate strength of 956 MPa and total  elongation of 12%.", "set": [{"M": "CrFeNi2.2Al0.8", "F": "ultimate strength", "VoF": "956 MPa", "C": "", "VoC": ""}, {"M": "CrFeNi2.2Al0.8", "F": "yield strength", "VoF": "479 MPa", "C": "", "VoC": ""}, {"M": "CrFeNi2.2Al0.8", "F": "elongation", "VoF": "12%", "C": "", "VoC": ""}], "pred_set": [{"M": "CrFeNi2.2Al0.8", "F": "ultimate strength", "VoF": "956 MPa", "C": "", "VoC": ""}, {"M": "CrFeNi2.2Al0.8", "F": "yield strength", "VoF": "479 MPa", "C": "", "VoC": ""}, {"M": "CrFeNi2.2Al0.8", "F": "elongation", "VoF": "12%", "C": "", "VoC": ""}]}, {"data_id": 146, "text": "The superb yield stress (1.88 GPa) of Ti80Fe14Sn3Nb3 is well supported by the predominant slip deformation i.e. high stability to prevent from the activation of twinning", "set": [{"M": "Ti80Fe14Sn3Nb3", "F": "yield stress", "VoF": "1.88 GPa", "C": "", "VoC": ""}], "pred_set": [{"M": "Ti80Fe14Sn3Nb3", "F": "yield stress", "VoF": "1.88 GPa", "C": "", "VoC": ""}]}, {"data_id": 238, "text": " The compressive yield strength of CoCrFeMnNi HEAs increases  from 216 to 765 MPa when the amount of Mo addition increases from 0 to 16% (see  Fig. 2(a)). When Mo content is 11%, the alloy exhibits the best compressive  performance, the yield strength, fracture strength and fracture strain are 547 MPa,  2672 MPa and 44% respectively.", "set": [{"M": "CoCrFeMnNi", "F": "compressive yield strength", "VoF": "765 MPa", "C": "", "VoC": ""}, {"M": "CoCrFeMnNi", "F": "compressive yield strength", "VoF": "216", "C": "", "VoC": ""}, {"M": "CoCrFeMnNi", "F": "fracture strain", "VoF": "44%", "C": "", "VoC": ""}, {"M": "CoCrFeMnNi", "F": "yield strength", "VoF": "547 MPa", "C": "", "VoC": ""}, {"M": "CoCrFeMnNi", "F": "fracture strength", "VoF": "2672 MPa", "C": "", "VoC": ""}], "pred_set": [{"M": "CoCrFeMnNi", "F": "compressive yield strength", "VoF": "765 MPa", "C": "", "VoC": ""}, {"M": "CoCrFeMnNi", "F": "compressive yield strength", "VoF": "216", "C": "", "VoC": ""}, {"M": "CoCrFeMnNi", "F": "fracture strain", "VoF": "44%", "C": "", "VoC": ""}, {"M": "CoCrFeMnNi", "F": "yield strength", "VoF": "547 MPa", "C": "", "VoC": ""}, {"M": "CoCrFeMnNi", "F": "fracture strength", "VoF": "2672 MPa", "C": "", "VoC": ""}]}, {"data_id": 190, "text": "The experimental density of the AlNbTiVZr0.5 alloy, 5.64 g cm-3, correlates well with the rule of mixture  predictions (5.63 g cm-3).", "set": [{"M": "AlNbTiVZr0.5", "F": "density", "VoF": "5.64 g cm-3", "C": "", "VoC": ""}], "pred_set": [{"M": "AlNbTiVZr0.5", "F": "density", "VoF": "5.64 g cm-3", "C": "", "VoC": ""}]}, {"data_id": 68, "text": "In 2009, [50] showed for the alloy Ti\u201328Nb\u201313Zr\u20130.5Fe wt.% (ST + water quenching-w.q.) a yield strength of 800 MPa, elongation of 13%, and an elastic modulus of 60 GPa with a microstructure composed of \u03b2-grains", "set": [{"M": "Ti\u201328Nb\u201313Zr\u20130.5Fe", "F": "elastic modulus", "VoF": "60 GPa", "C": "", "VoC": ""}, {"M": "Ti\u201328Nb\u201313Zr\u20130.5Fe", "F": "elongation", "VoF": "13%", "C": "", "VoC": ""}, {"M": "Ti\u201328Nb\u201313Zr\u20130.5Fe", "F": "yield strength", "VoF": "800 MPa", "C": "", "VoC": ""}], "pred_set": [{"M": "Ti\u201328Nb\u201313Zr\u20130.5Fe", "F": "elastic modulus", "VoF": "60 GPa", "C": "", "VoC": ""}, {"M": "Ti\u201328Nb\u201313Zr\u20130.5Fe", "F": "elongation", "VoF": "13%", "C": "", "VoC": ""}, {"M": "Ti\u201328Nb\u201313Zr\u20130.5Fe", "F": "yield strength", "VoF": "800 MPa", "C": "", "VoC": ""}]}, {"data_id": 259, "text": "For example, hot isostatic pressed TaNbHfZrTi HEA has a Vickers hardness value of 3826 MPa", "set": [{"M": "TaNbHfZrTi", "F": "Vickers hardness", "VoF": "3826 MPa", "C": "", "VoC": ""}], "pred_set": [{"M": "TaNbHfZrTi", "F": "Vickers hardness", "VoF": "3826 MPa", "C": "", "VoC": ""}]}]

File: data/MaterialSet/数据修改/MaterialSet_allocation/train_1.json (part 1 of 4)
[{"data_id": 228, "text": "The measured density and lattice parameter for MoNbTaTiV are 9:29 g=cm3 and 3.224 \u00c5, which obey the rule of mixtures (ROM). The alloy exhibits high hardness at 443 Hv, high yield strength at 1.4 GPa, and good compressive fracture strength at 2.45 GPa with a fracture strain of 30% at room temperature.", "set": [{"M": "MoNbTaTiV", "F": "density", "VoF": "9:29 g=cm3", "C": "", "VoC": "room temperature"}, {"M": "MoNbTaTiV", "F": "yield strength", "VoF": "1.4 GPa", "C": "", "VoC": "room temperature"}, {"M": "MoNbTaTiV", "F": "hardness", "VoF": "443 Hv", "C": "", "VoC": "room temperature"}, {"M": "MoNbTaTiV", "F": "compressive fracture strength", "VoF": "2.45 GPa", "C": "", "VoC": "room temperature"}]}, {"data_id": 19, "text": "The ductility of the  STQ, A-500 and A-600 specimen was 32%, 8 % and 7 %, respectively (Table 1)", "set": [{"M": "specimen", "F": "ductility", "VoF": "8 %", "C": "", "VoC": ""}, {"M": "specimen", "F": "ductility", "VoF": "7 %", "C": "", "VoC": ""}, {"M": "specimen", "F": "ductility", "VoF": "32%", "C": "", "VoC": ""}]}, {"data_id": 241, "text": "The Cr15Fe20Co35Ni20Mo10 alloy reaches very high yield strength of \u223c1.0 GPa and ultimate tensile strength of \u223c1.4 GPa but moderate ductility (the elongation to fracture is \u223c28%) due to the elastic and plastic incompatibility between matrix and precipitates (Ming et al., 2017b).", "set": [{"M": "Cr15Fe20Co35Ni20Mo10", "F": "yield strength", "VoF": "\u223c1.0 GPa", "C": "", "VoC": ""}, {"M": "Cr15Fe20Co35Ni20Mo10", "F": "ultimate tensile strength", "VoF": "\u223c1.4 GPa", "C": "", "VoC": ""}, {"M": "Cr15Fe20Co35Ni20Mo10", "F": "elongation to fracture", "VoF": "\u223c28%", "C": "", "VoC": ""}]}, {"data_id": 150, "text": "It can be noticed that the ST Ti\u201320Mo alloy has the lowest elastic modulus of 75 GPa and the ST Ti\u201310Mo alloy has the highest modulus of 93 GPa.", "set": [{"M": "Ti\u201320Mo", "F": "elastic modulus", "VoF": "75 GPa", "C": "", "VoC": ""}, {"M": "Ti\u201310Mo", "F": "modulus", "VoF": "93 GPa", "C": "", "VoC": ""}], "pred_set": [{"M": "Ti\u201320Mo", "F": "elastic modulus", "VoF": "75 GPa", "C": "", "VoC": ""}, {"M": "Ti\u201310Mo", "F": "modulus", "VoF": "93 GPa", "C": "", "VoC": ""}]}, {"data_id": 1, "text": "Ti\u20137Fe\u201311Nb possesses the lowest Young's modulus (84 GPa) and the highest deformability (42% strain) among the designed alloys due to the single \u03b2 phase microstructure.", "set": [{"M": "Ti\u20137Fe\u201311Nb", "F": "strain", "VoF": "42%", "C": "", "VoC": ""}, {"M": "Ti\u20137Fe\u201311Nb", "F": "Young's modulus", "VoF": "84 GPa", "C": "", "VoC": ""}]}, {"data_id": 262, "text": "For example, hot isostatic pressed TaNbHfZrTi HEA has a Vickers hardness value of 3826 MPa", "set": [{"M": "TaNbHfZrTi", "F": "Vickers hardness", "VoF": "3826 MPa", "C": "", "VoC": ""}]}, {"data_id": 146, "text": "The Ti84Fe10Sn3Nb3 alloy  exhibited the best plasticity (64.7% plastic strain) among the three developed alloys,  meanwhile it presented over 1.4 GPa yield stress and 1.9 GPa ultimate stress.", "set": [{"M": "Ti84Fe10Sn3Nb3", "F": "plastic strain", "VoF": "64.7%", "C": "", "VoC": ""}, {"M": "Ti84Fe10Sn3Nb3", "F": "ultimate stress", "VoF": "1.9 GPa", "C": "", "VoC": ""}, {"M": "Ti84Fe10Sn3Nb3", "F": "yield stress", "VoF": "1.4 GPa", "C": "", "VoC": ""}]}, {"data_id": 77, "text": "Consequently, the alloy containing the most Fe and Cr (i.e. TZ74) exhibit the highest yield strength (1285 MPa) and hardness (11.9 GPa), while the alloy containing lowest Fe and Cr (i.e. TZ32) shows the lowest yield strength (1048 MPa) and hardness (8.3 GPa) among all the as-cast alloys", "set": [{"M": "TZ74", "F": "hardness", "VoF": "11.9 GPa", "C": "", "VoC": ""}, {"M": "TZ74", "F": "yield strength", "VoF": "1285 MPa", "C": "", "VoC": ""}, {"M": "TZ32", "F": "yield strength", "VoF": "1048 MPa", "C": "", "VoC": ""}, {"M": "TZ32", "F": "hardness", "VoF": "8.3 GPa", "C": "", "VoC": ""}]}, {"data_id": 182, "text": "Ti-35Nb-7Zr-5Ta in the solution-treated  condition has an elastic modulus of 55  GPa, a yield strength of 530 MPa, and an  elongation of 20%.", "set": [{"M": "Ti-35Nb-7Zr-5Ta", "F": "yield strength", "VoF": "530 MPa", "C": "", "VoC": ""}, {"M": "Ti-35Nb-7Zr-5Ta", "F": "elastic modulus", "VoF": "55  GPa", "C": "", "VoC": ""}, {"M": "Ti-35Nb-7Zr-5Ta", "F": "elongation", "VoF": "20%", "C": "", "VoC": ""}]}, {"data_id": 94, "text": "The differences among the Young\u02bcs moduli of the  alloys are negligible: TMM-53 (88 GPa), TMM-54 (84 GPa),  TMM-63 (86 GPa), and TMM-64 (85 GPa).", "set": [{"M": "TMM-63", "F": "Young\u02bcs moduli", "VoF": "86 GPa", "C": "", "VoC": ""}, {"M": "TMM-64", "F": "Young\u02bcs moduli", "VoF": "85 GPa", "C": "", "VoC": ""}, {"M": "TMM-54", "F": "Young\u02bcs moduli", "VoF": "84 GPa", "C": "", "VoC": ""}, {"M": "TMM-53", "F": "Young\u02bcs moduli", "VoF": "88 GPa", "C": "", "VoC": ""}]}, {"data_id": 127, "text": " X-ray diffraction spectroscopy and transmission electron microscopy observations show that the as-cast Ti\u201319Zr\u201310Nb\u20131Fe alloy is composed of \u03b1\u2032 and \u03b2 phases, but only the \u03b2 phase exists in the as-rolled and as-quenched alloys. The tensile stress\u2013strain tests indicate that the as-quenched alloy exhibits a good combination of mechanical properties with a large elongation of 25%, a low Young's modulus of 59 GPa and a high ultimate tensile stress of 723 MPa.", "set": [{"M": "Ti\u201319Zr\u201310Nb\u20131Fe", "F": "Young's modulus", "VoF": "59 GPa", "C": "", "VoC": ""}, {"M": "Ti\u201319Zr\u201310Nb\u20131Fe", "F": "ultimate tensile stress", "VoF": "723 MPa", "C": "", "VoC": ""}, {"M": "Ti\u201319Zr\u201310Nb\u20131Fe", "F": "elongation", "VoF": "25%", "C": "", "VoC": ""}]}, {"data_id": 201, "text": "While NbTaTiV is very ductile and does not fracture up to 50% strain, NbTaTiVW has a yield strength of 1420 MPa with a fracture plastic strain of 20%.", "set": [{"M": "NbTaTiVW", "F": "yield strength", "VoF": "1420 MPa", "C": "", "VoC": ""}, {"M": "NbTaTiVW", "F": "fracture plastic strain", "VoF": "20%", "C": "", "VoC": ""}]}, {"data_id": 49, "text": " The Ti74Nb26 alloy has the lowest se value (390 MPa) and s0.2 value (447 MPa), however, the Ti66Mo8Nb26 alloy has the largest se value (581 MPa) and s0.2 value (663 MPa) in the present alloys. ", "set": [{"M": "Ti74Nb26", "F": "s0.2", "VoF": "447 MPa", "C": "", "VoC": ""}, {"M": "Ti74Nb26", "F": "se", "VoF": "390 MPa", "C": "", "VoC": ""}, {"M": "Ti66Mo8Nb26", "F": "se", "VoF": "581 MPa", "C": "", "VoC": ""}, {"M": "Ti66Mo8Nb26", "F": "s0.2", "VoF": "663 MPa", "C": "", "VoC": ""}]}, {"data_id": 217, "text": "Among the three quaternary alloys, NbTiV2Zr has the lowest hardness (Hv = 2.99 \u00b1 0.03 GPa) and CrNbTiZr the highest (Hv = 4.10 \u00b1 0.04 GPa), while NbTiVZr has Hv = 3.29 \u00b1 0.03 GPa. The five-element alloy, CrNbTiVZr, has Hv = 4.72 \u00b1 0.05 GPa.", "set": [{"M": "NbTiV2Zr", "F": "hardness", "VoF": "2.99 \u00b1 0.03 GPa", "C": "", "VoC": ""}, {"M": "CrNbTiVZr", "F": "hardness", "VoF": "4.72 \u00b1 0.05 GPa", "C": "", "VoC": ""}, {"M": "CrNbTiZr", "F": "hardness", "VoF": "4.10 \u00b1 0.04 GPa", "C": "", "VoC": ""}, {"M": "NbTiVZr", "F": "hardness", "VoF": "3.29 \u00b1 0.03 GPa", "C": "", "VoC": ""}]}, {"data_id": 151, "text": " The ST + WQ Ti\u201313- Mo\u20136Sn sample presented an UTS of 740 MPa, with 12% elongation and 66 GPa elastic modulus. Similar results were reported by Mantani et al. [50], who investigated ST + WQ Ti\u20138Mo (wt. %) and found a YS of close to 600 MPa, with elongation of 20% under tensile testing.", "set": [{"M": "Ti\u201313- Mo\u20136Sn", "F": "elastic modulus", "VoF": "66 GPa", "C": "", "VoC": ""}, {"M": "Ti\u201313- Mo\u20136Sn", "F": "UTS", "VoF": "740 MPa", "C": "", "VoC": ""}, {"M": "Ti\u201313- Mo\u20136Sn", "F": "elongation", "VoF": "12%", "C": "", "VoC": ""}, {"M": "Ti\u20138Mo", "F": "YS", "VoF": "600 MPa", "C": "", "VoC": ""}, {"M": "Ti\u20138Mo", "F": "elongation", "VoF": "20%", "C": "", "VoC": ""}]}, {"data_id": 129, "text": "The as-quenched Fe1.0 alloy showed a large elongation (EL) of 25% at rupture, a high ultimate tensile strength (UTS, ~723 MPa) and a low Young's modulus (E, ~59 GPa).", "set": [{"M": "Fe1.0 alloy", "F": "Young's modulus", "VoF": "~59 GPa", "C": "", "VoC": ""}, {"M": "Fe1.0 alloy", "F": "E", "VoF": "~59 GPa", "C": "", "VoC": ""}, {"M": "Fe1.0 alloy", "F": "ultimate tensile strength", "VoF": "~723 MPa", "C": "", "VoC": ""}]}, {"data_id": 15, "text": " The addition of 1 wt% Fe into our previously designed Ti-7Mo-3Cr alloy can efficiently control the growth of \u03c9 phase following air-cooling, resulting in a ultrahigh yield strength (Rp0.2of 1210 MPa) with large ductility (\u03b5f of 0.15)", "set": [{"M": "Ti-7Mo-3Cr", "F": "ductility", "VoF": "0.15", "C": "", "VoC": ""}, {"M": "Ti-7Mo-3Cr", "F": "yield strength", "VoF": "1210 MPa", "C": "", "VoC": ""}]}, {"data_id": 78, "text": " Ti-33Zr-3Fe-4Cr exhibits excellent mechanical properties, including superior yield strength (1111 MPa), massive ultimate compressive strength (~2 GPa), large plasticity (33.6%) with comparable elastic modulus (130 GPa) and good hardness (8.6 GPa)", "set": [{"M": "Ti-33Zr-3Fe-4Cr", "F": "large plasticity", "VoF": "33.6%", "C": "", "VoC": ""}, {"M": "Ti-33Zr-3Fe-4Cr", "F": "hardness", "VoF": "8.6 GPa", "C": "", "VoC": ""}, {"M": "Ti-33Zr-3Fe-4Cr", "F": "ultimate compressive strength", "VoF": "~2 GPa", "C": "", "VoC": ""}, {"M": "Ti-33Zr-3Fe-4Cr", "F": "elastic modulus", "VoF": "130 GPa", "C": "", "VoC": ""}, {"M": "Ti-33Zr-3Fe-4Cr", "F": "yield strength", "VoF": "1111 MPa", "C": "", "VoC": ""}]}, {"data_id": 136, "text": "The Ti-12Mo-5Zr alloy displays excellent combination of improved yielding stress (> 650 MPa), high ductility (uniform elongation \u2248 30%) and work-hardening behaviour.", "set": [{"M": "Ti-12Mo-5Zr", "F": "elongation", "VoF": "30%", "C": "", "VoC": ""}, {"M": "Ti-12Mo-5Zr", "F": "yielding stress", "VoF": "> 650 MPa", "C": "", "VoC": ""}]}, {"data_id": 70, "text": "Two variants of ST combined with SPD were applied for a Ti\u2013Nb\u2013Zr\u2013Fe\u2013O alloy with the intention of obtaining a low elastic modulus with sufficient high strength. The total reduction of SPD was \u03b5tot = 90% and the selected parameters for ST corresponded to a super-transus solution treatment.The analyzed mechanical properties revealed promising values for YS and UTS of about 770 and 1140 MPa, respectively, with a low value for the Young\u2019s modulus of 48.6 GPa.", "set": [{"M": "Ti\u2013Nb\u2013Zr\u2013Fe\u2013O", "F": "Young\u2019s modulus", "VoF": "48.6 GPa", "C": "", "VoC": ""}, {"M": "Ti\u2013Nb\u2013Zr\u2013Fe\u2013O", "F": "UTS", "VoF": "1140 MPa", "C": "", "VoC": ""}, {"M": "Ti\u2013Nb\u2013Zr\u2013Fe\u2013O", "F": "YS", "VoF": "770", "C": "", "VoC": ""}]}, {"data_id": 106, "text": "The CR+ST TNZMS alloy exhibited the best combination of properties among all the alloy samples, with a yield strength of 780 MPa, ultimate strength of 809 MPa, elongation of 19%, Young\u2019s modulus of 65.4 GPa, and hardness of 265 HV.", "set": [{"M": "TNZMS", "F": "elongation", "VoF": "19%", "C": "", "VoC": ""}, {"M": "TNZMS", "F": "hardness", "VoF": "265 HV", "C": "", "VoC": ""}, {"M": "TNZMS", "F": "ultimate strength", "VoF": "809 MPa", "C": "", "VoC": ""}, {"M": "TNZMS", "F": "Young\u2019s modulus", "VoF": "65.4 GPa", "C": "", "VoC": ""}, {"M": "TNZMS", "F": "yield strength", "VoF": "780 MPa", "C": "", "VoC": ""}]}, {"data_id": 73, "text": "The tensile strength of the studied composition directly after hot-work ranges between 750 and 900 MPa, depending on interstitial content, while Ti\u201324.3Nb\u20138.3Sn, nearly equal to the current composition less Zr, has a tensile strength of 460 MPa.", "set": [{"M": "Ti\u201324.3Nb\u20138.3Sn", "F": "tensile strength", "VoF": "460 MPa", "C": "", "VoC": ""}]}, {"data_id": 47, "text": "Ti\u00ad38Nb\u00ad0.46O alloy exhibits high strength (780 MPa), low Young\u2019s modulus (62 GPa), and an elongation higher than 20%, which is desirable for biomedical applications.", "set": [{"M": "Ti\u00ad38Nb\u00ad0.46O", "F": "elongation", "VoF": "higher than 20%", "C": "", "VoC": ""}, {"M": "Ti\u00ad38Nb\u00ad0.46O", "F": "Young\u2019s modulus", "VoF": "62 GPa", "C": "", "VoC": ""}, {"M": "Ti\u00ad38Nb\u00ad0.46O", "F": "strength", "VoF": "780 MPa", "C": "", "VoC": ""}]}, {"data_id": 62, "text": "The Ti\u201315Mo alloy shows low yield strength of 439 MPa, and a large elongation of 49%. On the contrary, the Ti\u201315Mo\u20131Fe alloy shows high yield strength of 837 MPa and a small elongation of 19%.", "set": [{"M": "Ti\u201315Mo", "F": "elongation", "VoF": "49%", "C": "", "VoC": ""}, {"M": "Ti\u201315Mo", "F": "yield strength", "VoF": "439 MPa", "C": "", "VoC": ""}, {"M": "Ti\u201315Mo\u20131Fe", "F": "yield strength", "VoF": "837 MPa", "C": "", "VoC": ""}, {"M": "Ti\u201315Mo\u20131Fe", "F": "elongation", "VoF": "19%", "C": "", "VoC": ""}], "pred_set": [{"M": "Ti\u201315Mo", "F": "elongation", "VoF": "49%", "C": "", "VoC": ""}, {"M": "Ti\u201315Mo", "F": "yield strength", "VoF": "439 MPa", "C": "", "VoC": ""}, {"M": "Ti\u201315Mo\u20131Fe", "F": "yield strength", "VoF": "837 MPa", "C": "", "VoC": ""}, {"M": "Ti\u201315Mo\u20131Fe", "F": "elongation", "VoF": "19%", "C": "", "VoC": ""}]}, {"data_id": 98, "text": "The deformation curves of Ta20Nb20W20Mo20V20 and Ta25Nb25W25Mo25 alloys, which have sigma0.2 = 1246 MPa and 1058 MPa, respectively.", "set": [{"M": "Ta20Nb20W20Mo20V20", "F": "sigma0.2", "VoF": "1246 MPa", "C": "", "VoC": ""}, {"M": "Ta25Nb25W25Mo25", "F": "sigma0.2", "VoF": "1058 MPa", "C": "", "VoC": ""}], "pred_set": [{"M": "Ta20Nb20W20Mo20V20", "F": "sigma0.2", "VoF": "1246 MPa", "C": "", "VoC": ""}, {"M": "Ta25Nb25W25Mo25", "F": "sigma0.2", "VoF": "1058 MPa", "C": "", "VoC": ""}]}, {"data_id": 271, "text": "It is noted that the MoNbFeCrV alloy  also shows the highest yield strength of 2663 MPa and the  highest compressive strength of 2688 MPa.", "set": [{"M": "MoNbFeCrV", "F": "yield strength", "VoF": "2663 MPa", "C": "", "VoC": ""}, {"M": "MoNbFeCrV", "F": "compressive strength", "VoF": "2688 MPa", "C": "", "VoC": ""}], "pred_set": [{"M": "MoNbFeCrV", "F": "yield strength", "VoF": "2663 MPa", "C": "", "VoC": ""}, {"M": "MoNbFeCrV", "F": "compressive strength", "VoF": "2688 MPa", "C": "", "VoC": ""}]}, {"data_id": 181, "text": "The Young\u2019s modulus values of TNZ-1, TNZ-2, TNZ-3, and TNZ-4 are 62.0 \u00b1 3.6, 65.0 \u00b1 4.2, 64.0 \u00b1 4.5 and 63.0 \u00b1 4.2 GPa, respectively. Young\u2019s modulus values of the TNZ alloys are lower than those of pure CP-Ti (104 GPa) [8] and mill-annealed Ti\u20136Al\u20134V (110 GPa) [84], and close to those of Ti\u201335.3Nb\u20135.1Ta\u20137.1Zr (55 GPa) [8] and Ti\u201329Nb\u201313Ta\u20134.6Zr (60 GPa) [81].", "set": [{"M": "Ti\u201329Nb\u201313Ta\u20134.6Zr", "F": "Young\u2019s modulus", "VoF": "60 GPa", "C": "", "VoC": ""}, {"M": "TNZ-1", "F": "Young\u2019s modulus", "VoF": "62.0 \u00b1 3.6", "C": "", "VoC": ""}, {"M": "TNZ-3", "F": "Young\u2019s modulus", "VoF": "64.0 \u00b1 4.5", "C": "", "VoC": ""}, {"M": "TNZ-2", "F": "Young\u2019s modulus", "VoF": "65.0 \u00b1 4.2", "C": "", "VoC": ""}, {"M": "Ti\u201335.3Nb\u20135.1Ta\u20137.1Zr", "F": "Young\u2019s modulus", "VoF": "55 GPa", "C": "", "VoC": ""}, {"M": "TNZ-4", "F": "Young\u2019s modulus", "VoF": "63.0 \u00b1 4.2 GPa", "C": "", "VoC": ""}, {"M": "CP-Ti", "F": "Young\u2019s modulus", "VoF": "104 GPa", "C": "", "VoC": ""}, {"M": "Ti\u20136Al\u20134V", "F": "Young\u2019s modulus", "VoF": "110 GPa", "C": "", "VoC": ""}], "pred_set": [{"M": "Ti\u201329Nb\u201313Ta\u20134.6Zr", "F": "Young\u2019s modulus", "VoF": "60 GPa", "C": "", "VoC": ""}, {"M": "TNZ-1", "F": "Young\u2019s modulus", "VoF": "62.0 \u00b1 3.6", "C": "", "VoC": ""}, {"M": "TNZ-3", "F": "Young\u2019s modulus", "VoF": "64.0 \u00b1 4.5", "C": "", "VoC": ""}, {"M": "TNZ-2", "F": "Young\u2019s modulus", "VoF": "65.0 \u00b1 4.2", "C": "", "VoC": ""}, {"M": "Ti\u201335.3Nb\u20135.1Ta\u20137.1Zr", "F": "Young\u2019s modulus", "VoF": "55 GPa", "C": "", "VoC": ""}, {"M": "TNZ-4", "F": "Young\u2019s modulus", "VoF": "63.0 \u00b1 4.2 GPa", "C": "", "VoC": ""}, {"M": "CP-Ti", "F": "Young\u2019s modulus", "VoF": "104 GPa", "C": "", "VoC": ""}, {"M": "Ti\u20136Al\u20134V", "F": "Young\u2019s modulus", "VoF": "110 GPa", "C": "", "VoC": ""}]}, {"data_id": 120, "text": "In this work, a low-cost biomedical titanium alloy Tie5MoeFee3Sn (atomic percent) was successfully developed. The microstructure, tensile properties and deformation behaviour were investigated at ambient temperature. It was found that the combined addition of Sn and Fe suppressed the formation of athermal omega phase and introduced solid solution strengthening. An excellent combination of low elastic modulus (52 GPa) and high yield strength (740 MPa) was achieved, leading to a high elastic admissible strain (1.42%).", "set": [{"M": "Tie5MoeFee3Sn", "F": "elastic admissible strain", "VoF": "1.42%", "C": "", "VoC": ""}, {"M": "Tie5MoeFee3Sn", "F": "yield strength", "VoF": "740 MPa", "C": "", "VoC": ""}, {"M": "Tie5MoeFee3Sn", "F": "elastic modulus", "VoF": "52 GPa", "C": "", "VoC": ""}], "pred_set": [{"M": "Tie5MoeFee3Sn", "F": "elastic admissible strain", "VoF": "1.42%", "C": "", "VoC": ""}, {"M": "Tie5MoeFee3Sn", "F": "yield strength", "VoF": "740 MPa", "C": "", "VoC": ""}, {"M": "Tie5MoeFee3Sn", "F": "elastic modulus", "VoF": "52 GPa", "C": "", "VoC": ""}]}, {"data_id": 39, "text": "The elastic deformation behaviour of a b-type titanium alloy Ti\u201324Nb\u20134Zr\u20137.9Sn (wt.%) for biomedical applications was investigated in this study and the following conclusions are drawn: As hot-rolled alloy exhibits peculiar non-linear elastic deformation behaviour with maximum recoverable strain up to 3.3%, incipient Young\u2019s modulus about 42 GPa and ultimate tensile strength about 850 MPa", "set": [{"M": "Ti\u201324Nb\u20134Zr\u20137.9Sn", "F": "tensile strength", "VoF": "850 MPa", "C": "", "VoC": ""}, {"M": "Ti\u201324Nb\u20134Zr\u20137.9Sn", "F": "Young\u2019s modulus", "VoF": "42 GPa", "C": "", "VoC": ""}], "pred_set": [{"M": "Ti\u201324Nb\u20134Zr\u20137.9Sn", "F": "tensile strength", "VoF": "850 MPa", "C": "", "VoC": ""}, {"M": "Ti\u201324Nb\u20134Zr\u20137.9Sn", "F": "Young\u2019s modulus", "VoF": "42 GPa", "C": "", "VoC": ""}]}, {"data_id": 275, "text": "In this study, elastic constants of the single-phase BCC-NbHfZrTi HEA are experimentally measured using resonant ultrasonic spectroscopy (RUS) and also theoretically calculated using the DFT method. Elastic moduli, such as Young's modulus (69.7/67.7 GPa), shear modulus (25.1/24.2 GPa), bulk modulus (105.7/112 GPa) and the Poisson's ratio (0.39/0.40), and the Debye temperature (214/210 K) for polycrystalline aggregates are obtained from the measured and calculated elastic constants.", "set": [{"M": "NbHfZrTi", "F": "bulk modulus", "VoF": "112 GPa", "C": "", "VoC": ""}, {"M": "NbHfZrTi", "F": "shear modulus", "VoF": "25.1", "C": "", "VoC": ""}, {"M": "NbHfZrTi", "F": "Young's modulus", "VoF": "69.7", "C": "", "VoC": ""}, {"M": "NbHfZrTi", "F": "shear modulus", "VoF": "24.2 GPa", "C": "", "VoC": ""}, {"M": "NbHfZrTi", "F": "Young's modulus", "VoF": "67.7 GPa", "C": "", "VoC": ""}, {"M": "NbHfZrTi", "F": "Debye temperature", "VoF": "210 K", "C": "", "VoC": ""}, {"M": "NbHfZrTi", "F": "Poisson's ratio", "VoF": "0.39", "C": "", "VoC": ""}, {"M": "NbHfZrTi", "F": "Poisson's ratio", "VoF": "0.40", "C": "", "VoC": ""}, {"M": "NbHfZrTi", "F": "bulk modulus", "VoF": "105.7", "C": "", "VoC": ""}], "pred_set": [{"M": "NbHfZrTi", "F": "bulk modulus", "VoF": "112 GPa", "C": "", "VoC": ""}, {"M": "NbHfZrTi", "F": "shear modulus", "VoF": "25.1", "C": "", "VoC": ""}, {"M": "NbHfZrTi", "F": "Young's modulus", "VoF": "69.7", "C": "", "VoC": ""}, {"M": "NbHfZrTi", "F": "shear modulus", "VoF": "24.2 GPa", "C": "", "VoC": ""}, {"M": "NbHfZrTi", "F": "Young's modulus", "VoF": "67.7 GPa", "C": "", "VoC": ""}, {"M": "NbHfZrTi", "F": "Debye temperature", "VoF": "210 K", "C": "", "VoC": ""}, {"M": "NbHfZrTi", "F": "Poisson's ratio", "VoF": "0.39", "C": "", "VoC": ""}, {"M": "NbHfZrTi", "F": "Poisson's ratio", "VoF": "0.40", "C": "", "VoC": ""}, {"M": "NbHfZrTi", "F": "bulk modulus", "VoF": "105.7", "C": "", "VoC": ""}]}, {"data_id": 58, "text": "Tensile strengths of ST (Ti\u201335Nb)\u20134Sn and (Ti\u201335Nb)\u2013 7.9Sn exhibit almost the same value of about 500 MPa", "set": [{"M": "(Ti\u201335Nb)\u2013 7.9Sn", "F": "Tensile strengths", "VoF": "500 MPa", "C": "", "VoC": ""}, {"M": "(Ti\u201335Nb)\u20134Sn", "F": "Tensile strengths", "VoF": "500 MPa", "C": "", "VoC": ""}], "pred_set": [{"M": "(Ti\u201335Nb)\u2013 7.9Sn", "F": "Tensile strengths", "VoF": "500 MPa", "C": "", "VoC": ""}, {"M": "(Ti\u201335Nb)\u20134Sn", "F": "Tensile strengths", "VoF": "500 MPa", "C": "", "VoC": ""}]}, {"data_id": 199, "text": "The as-cast AlCrFe2Ni2 alloy showed a tensile yield strength of 796MPa, an ultimate strength of 1437MPa,  and an elongation of 15.7%, which was superior to most high entropy alloys and was  even comparable with the Ti-based ultrafine-grain alloy.", "set": [{"M": "AlCrFe2Ni2", "F": "yield strength", "VoF": "796MPa", "C": "", "VoC": ""}, {"M": "AlCrFe2Ni2", "F": "ultimate strength", "VoF": "1437MPa", "C": "", "VoC": ""}, {"M": "AlCrFe2Ni2", "F": "elongation", "VoF": "15.7%", "C": "", "VoC": ""}], "pred_set": [{"M": "AlCrFe2Ni2", "F": "yield strength", "VoF": "796MPa", "C": "", "VoC": ""}, {"M": "AlCrFe2Ni2", "F": "ultimate strength", "VoF": "1437MPa", "C": "", "VoC": ""}, {"M": "AlCrFe2Ni2", "F": "elongation", "VoF": "15.7%", "C": "", "VoC": ""}]}, {"data_id": 69, "text": "In 2009, [50] showed for the alloy Ti\u201328Nb\u201313Zr\u20130.5Fe wt.% (ST + water quenching-w.q.) a yield strength of 800 MPa, elongation of 13%, and an elastic modulus of 60 GPa with a microstructure composed of \u03b2-grains", "set": [{"M": "Ti\u201328Nb\u201313Zr\u20130.5Fe", "F": "elastic modulus", "VoF": "60 GPa", "C": "", "VoC": ""}, {"M": "Ti\u201328Nb\u201313Zr\u20130.5Fe", "F": "elongation", "VoF": "13%", "C": "", "VoC": ""}, {"M": "Ti\u201328Nb\u201313Zr\u20130.5Fe", "F": "yield strength", "VoF": "800 MPa", "C": "", "VoC": ""}], "pred_set": [{"M": "Ti\u201328Nb\u201313Zr\u20130.5Fe", "F": "elastic modulus", "VoF": "60 GPa", "C": "", "VoC": ""}, {"M": "Ti\u201328Nb\u201313Zr\u20130.5Fe", "F": "elongation", "VoF": "13%", "C": "", "VoC": ""}, {"M": "Ti\u201328Nb\u201313Zr\u20130.5Fe", "F": "yield strength", "VoF": "800 MPa", "C": "", "VoC": ""}]}, {"data_id": 28, "text": "high tensile strength of 682 MPa, elongation of 7.2%, and Young\u2019s modulus of 75 GPa, the PM-fabricated Ti\u201325Nb\u20135Mo\u20133Sn\u20132Fe\u20130.35O alloy is a very promising material for any load-bearing implant application.", "set": [{"M": "Ti\u201325Nb\u20135Mo\u20133Sn\u20132Fe\u20130.35O", "F": "tensile strength", "VoF": "682 MPa", "C": "", "VoC": ""}, {"M": "Ti\u201325Nb\u20135Mo\u20133Sn\u20132Fe\u20130.35O", "F": "elongation", "VoF": "7.2%", "C": "", "VoC": ""}, {"M": "Ti\u201325Nb\u20135Mo\u20133Sn\u20132Fe\u20130.35O", "F": "Young\u2019s modulus", "VoF": "75 GPa", "C": "", "VoC": ""}], "pred_set": [{"M": "Ti\u201325Nb\u20135Mo\u20133Sn\u20132Fe\u20130.35O", "F": "tensile strength", "VoF": "682 MPa", "C": "", "VoC": ""}, {"M": "Ti\u201325Nb\u20135Mo\u20133Sn\u20132Fe\u20130.35O", "F": "elongation", "VoF": "7.2%", "C": "", "VoC": ""}, {"M": "Ti\u201325Nb\u20135Mo\u20133Sn\u20132Fe\u20130.35O", "F": "Young\u2019s modulus", "VoF": "75 GPa", "C": "", "VoC": ""}]}, {"data_id": 9, "text": "The Ti75Fe20Sn5 alloy that has high yield strength (1700 MPa), high fracture strength (2332 MPa), large plastic strain (10.4%), high Vickers hardness (558 HV), and high specific strength (>300 Pa m3 g-1 ) can be considered as a new engineering alloy", "set": [{"M": "Ti75Fe20Sn5", "F": "plastic strain", "VoF": "10.4%", "C": "", "VoC": ""}, {"M": "Ti75Fe20Sn5", "F": "specific strength", "VoF": ">300 Pa m3 g-1", "C": "", "VoC": ""}, {"M": "Ti75Fe20Sn5", "F": "fracture strength", "VoF": "2332 MPa", "C": "", "VoC": ""}, {"M": "Ti75Fe20Sn5", "F": "Vickers hardness", "VoF": "558 HV", "C": "", "VoC": ""}, {"M": "Ti75Fe20Sn5", "F": "yield strength", "VoF": "1700 MPa", "C": "", "VoC": ""}], "pred_set": [{"M": "Ti75Fe20Sn5", "F": "plastic strain", "VoF": "10.4%", "C": "", "VoC": ""}, {"M": "Ti75Fe20Sn5", "F": "specific strength", "VoF": ">300 Pa m3 g-1", "C": "", "VoC": ""}, {"M": "Ti75Fe20Sn5", "F": "fracture strength", "VoF": "2332 MPa", "C": "", "VoC": ""}, {"M": "Ti75Fe20Sn5", "F": "Vickers hardness", "VoF": "558 HV", "C": "", "VoC": ""}, {"M": "Ti75Fe20Sn5", "F": "yield strength", "VoF": "1700 MPa", "C": "", "VoC": ""}]}, {"data_id": 214, "text": "In the AlCrFeNiMo0.5Tix HEAs, the AlCrFeNiMo0.5 HEA possesses the highest compressive fracture strength of 4027 MPa and the largest compressive plastic strain of 27.9%, while the AlCrFeNiMo0.5Ti0.5 HEA has the highest compressive yield strength of 2229 MPa and a compressive plastic strain of 10.1%.", "set": [{"M": "AlCrFeNiMo0.5", "F": "compressive fracture strength", "VoF": "4027 MPa", "C": "", "VoC": ""}, {"M": "AlCrFeNiMo0.5", "F": "plastic strain", "VoF": "27.9%", "C": "", "VoC": ""}, {"M": "AlCrFeNiMo0.5Ti0.5", "F": "compressive plastic strain", "VoF": "10.1%", "C": "", "VoC": ""}, {"M": "AlCrFeNiMo0.5Ti0.5", "F": "compressive yield strength", "VoF": "2229 MPa", "C": "", "VoC": ""}], "pred_set": [{"M": "AlCrFeNiMo0.5", "F": "compressive fracture strength", "VoF": "4027 MPa", "C": "", "VoC": ""}, {"M": "AlCrFeNiMo0.5", "F": "plastic strain", "VoF": "27.9%", "C": "", "VoC": ""}, {"M": "AlCrFeNiMo0.5Ti0.5", "F": "compressive plastic strain", "VoF": "10.1%", "C": "", "VoC": ""}, {"M": "AlCrFeNiMo0.5Ti0.5", "F": "compressive yield strength", "VoF": "2229 MPa", "C": "", "VoC": ""}]}, {"data_id": 110, "text": "Fig. 4(inset) demonstrates the Young's modulus obtained from the compressive stress\u2013strain curves of the Ti\u201315Zr\u20135Cr\u20132Al alloy under various heat treatment conditions. It is found that the WQ specimen (58 GPa) exhibited the lowest Young's modulus as compared to that of c.p. Ti (104 GPa), Ti\u201315Zr\u20135Cr alloy (129 GPa) and the other studied conditions (96\u2013106 GPa).", "set": [{"M": "Ti\u201315Zr\u20135Cr\u20132Al", "F": "Young's modulus", "VoF": "58 GPa", "C": "", "VoC": ""}, {"M": "Ti\u201315Zr\u20135Cr", "F": "Young's modulus", "VoF": "129 GPa", "C": "", "VoC": ""}, {"M": "c.p. Ti", "F": "Young's modulus", "VoF": "104 GPa", "C": "", "VoC": ""}], "pred_set": [{"M": "Ti\u201315Zr\u20135Cr\u20132Al", "F": "Young's modulus", "VoF": "58 GPa", "C": "", "VoC": ""}, {"M": "Ti\u201315Zr\u20135Cr", "F": "Young's modulus", "VoF": "129 GPa", "C": "", "VoC": ""}, {"M": "c.p. Ti", "F": "Young's modulus", "VoF": "104 GPa", "C": "", "VoC": ""}]}, {"data_id": 133, "text": " For example, it has been found that the addition of Mo to Ti\u2013Nb alloys can effectively enhance the superelasticity, and a critical stress for slip deformation of 582 MPa and a total recovery strain of 3.5% were obtained in the Ti\u201315Nb\u20134Mo alloy", "set": [{"M": "Ti\u201315Nb\u20134Mo", "F": "critical stress", "VoF": "582 MPa", "C": "", "VoC": ""}, {"M": "Ti\u201315Nb\u20134Mo alloy", "F": "recovery strain", "VoF": "3.5%", "C": "", "VoC": ""}], "pred_set": [{"M": "Ti\u201315Nb\u20134Mo", "F": "critical stress", "VoF": "582 MPa", "C": "", "VoC": ""}, {"M": "Ti\u201315Nb\u20134Mo alloy", "F": "recovery strain", "VoF": "3.5%", "C": "", "VoC": ""}]}, {"data_id": 52, "text": "The a phase-dominated binary Ti\u20137.5Mo alloy had a bending strength (1749 MPa) and modulus (65 GPa) lower than all those containing iron.", "set": [{"M": "Ti\u20137.5Mo", "F": "bending strength", "VoF": "1749 MPa", "C": "", "VoC": ""}, {"M": "Ti\u20137.5Mo", "F": "modulus", "VoF": "65 GPa", "C": "", "VoC": ""}], "pred_set": [{"M": "Ti\u20137.5Mo", "F": "bending strength", "VoF": "1749 MPa", "C": "", "VoC": ""}, {"M": "Ti\u20137.5Mo", "F": "modulus", "VoF": "65 GPa", "C": "", "VoC": ""}]}, {"data_id": 243, "text": "For example, the yield strength of a 20  fully-recrystallized CoCrFeMnNi alloy with a grain size of 4.4 \u00b5m was 350 Mpa", "set": [{"M": "CoCrFeMnNi", "F": "yield strength", "VoF": "350 Mpa", "C": "", "VoC": ""}, {"M": "CoCrFeMnNi", "F": "grain size", "VoF": "4.4 \u00b5m", "C": "", "VoC": ""}], "pred_set": [{"M": "CoCrFeMnNi", "F": "yield strength", "VoF": "350 Mpa", "C": "", "VoC": ""}, {"M": "CoCrFeMnNi", "F": "grain size", "VoF": "4.4 \u00b5m", "C": "", "VoC": ""}]}, {"data_id": 235, "text": "The compressive yield strength of the Al0.3CoCrFeMnNi high-entropy alloy (HEA) increased phenomenally, from 0.98 GPa (0 vol% Y2O3) to 1.76 GPa (3 vol% Y2O3).", "set": [{"M": "Al0.3CoCrFeMnNi", "F": "compressive yield strength", "VoF": "1.76 GPa", "C": "", "VoC": ""}, {"M": "Al0.3CoCrFeMnNi", "F": "compressive yield strength", "VoF": "0.98 GPa", "C": "", "VoC": ""}], "pred_set": [{"M": "Al0.3CoCrFeMnNi", "F": "compressive yield strength", "VoF": "1.76 GPa", "C": "", "VoC": ""}, {"M": "Al0.3CoCrFeMnNi", "F": "compressive yield strength", "VoF": "0.98 GPa", "C": "", "VoC": ""}]}, {"data_id": 162, "text": "With decreasing the Nb content, the E of the [(Mo0.5Sn0.5)-(Ti13Zr1)](Ti0.5Nb1.5) alloy (No. 3) is reduced to 56 GPa.", "set": [{"M": "[(Mo0.5Sn0.5)-(Ti13Zr1)](Ti0.5Nb1.5) alloy", "F": "E", "VoF": "56 GPa", "C": "", "VoC": ""}], "pred_set": [{"M": "[(Mo0.5Sn0.5)-(Ti13Zr1)](Ti0.5Nb1.5) alloy", "F": "E", "VoF": "56 GPa", "C": "", "VoC": ""}]}, {"data_id": 102, "text": "Fig. 6 presents the stress-elongation curve of the recrystallized Ti\u201312Mo alloy obtained by tensile test. The tensile curve indicates a yield stress at about 550 MPa, followed by an excellent ductility with an elongation percentage as high as 45%. The Young\u2019s modulus was measured by using an extensometer and a value close to 90 GPa was found.", "set": [{"M": "Ti\u201312Mo", "F": "Young\u2019s modulus", "VoF": "90 GPa", "C": "", "VoC": ""}, {"M": "Ti\u201312Mo", "F": "elongation", "VoF": "45%", "C": "", "VoC": ""}, {"M": "Ti\u201312Mo", "F": "yield stress", "VoF": "550 MPa", "C": "", "VoC": ""}], "pred_set": [{"M": "Ti\u201312Mo", "F": "Young\u2019s modulus", "VoF": "90 GPa", "C": "", "VoC": ""}, {"M": "Ti\u201312Mo", "F": "elongation", "VoF": "45%", "C": "", "VoC": ""}, {"M": "Ti\u201312Mo", "F": "yield stress", "VoF": "550 MPa", "C": "", "VoC": ""}]}, {"data_id": 57, "text": "It should be noted that 523 K HT of (Ti\u201335Nb)\u20134Sn exhibits high strength over 800 MPa with an appreciable elongation to fracture of 6.5%.", "set": [{"M": "(Ti\u201335Nb)\u20134Sn", "F": "strength", "VoF": "over 800 MPa", "C": "", "VoC": ""}, {"M": "(Ti\u201335Nb)\u20134Sn", "F": "elongation", "VoF": "6.5%", "C": "", "VoC": ""}], "pred_set": [{"M": "(Ti\u201335Nb)\u20134Sn", "F": "strength", "VoF": "over 800 MPa", "C": "", "VoC": ""}, {"M": "(Ti\u201335Nb)\u20134Sn", "F": "elongation", "VoF": "6.5%", "C": "", "VoC": ""}]}, {"data_id": 26, "text": "Fig. 5 shows Young\u2019s modulus and tensile properties of TNZF alloy at different ageing temperatures and ageing time. The quenched alloy has the lowest Young\u2019s modulus (58 GPa) and yield strength (780 MPa) and the highest fracture plasticity (13% elongation).", "set": [{"M": "TNZF", "F": "elongation", "VoF": "13%", "C": "", "VoC": ""}, {"M": "TNZF", "F": "yield strength", "VoF": "780 MPa", "C": "", "VoC": ""}, {"M": "TNZF", "F": "Young\u2019s modulus", "VoF": "58 GPa", "C": "", "VoC": ""}], "pred_set": [{"M": "TNZF", "F": "elongation", "VoF": "13%", "C": "", "VoC": ""}, {"M": "TNZF", "F": "yield strength", "VoF": "780 MPa", "C": "", "VoC": ""}, {"M": "TNZF", "F": "Young\u2019s modulus", "VoF": "58 GPa", "C": "", "VoC": ""}]}, {"data_id": 249, "text": "Mo2 has the highest tensile strength of 1250.8 MPa in  the as-cast condition due to the solid solution strengthening and the increase of BCC volume fraction.", "set": [{"M": "Mo2", "F": "tensile strength", "VoF": "1250.8 MPa", "C": "", "VoC": ""}], "pred_set": [{"M": "Mo2", "F": "tensile strength", "VoF": "1250.8 MPa", "C": "", "VoC": ""}]}, {"data_id": 261, "text": " The WMoNbCrTi HEA prepared from 30 h milling powder shows the highest hardness value of 10.40 GPa. However, the alloy prepared from the 5 h milling powder exhibits the maximum fracture toughness (7.16 MPa m1/2), compressive fracture strength (2765 MPa) and fracture strain (9.8%), respectively.", "set": [{"M": "WMoNbCrTi", "F": "hardness", "VoF": "10.40 GPa", "C": "", "VoC": ""}, {"M": "WMoNbCrTi", "F": "fracture strain", "VoF": "9.8%", "C": "", "VoC": ""}, {"M": "WMoNbCrTi", "F": "fracture toughness", "VoF": "7.16 MPa m1/2", "C": "", "VoC": ""}, {"M": "WMoNbCrTi", "F": "compressive fracture strength", "VoF": "2765 MPa", "C": "", "VoC": ""}], "pred_set": [{"M": "WMoNbCrTi", "F": "hardness", "VoF": "10.40 GPa", "C": "", "VoC": ""}, {"M": "WMoNbCrTi", "F": "fracture strain", "VoF": "9.8%", "C": "", "VoC": ""}, {"M": "WMoNbCrTi", "F": "fracture toughness", "VoF": "7.16 MPa m1/2", "C": "", "VoC": ""}, {"M": "WMoNbCrTi", "F": "compressive fracture strength", "VoF": "2765 MPa", "C": "", "VoC": ""}]}, {"data_id": 140, "text": "The Ti-12Mo-5Zr alloy exhibits excellent combination of improved yielding strength (> 650 MPa), high ductility (uniform elongation \u224830%) and work-hardening behaviour.", "set": [{"M": "Ti-12Mo-5Zr", "F": "yielding strength", "VoF": "> 650 MPa", "C": "", "VoC": ""}], "pred_set": [{"M": "Ti-12Mo-5Zr", "F": "yielding strength", "VoF": "> 650 MPa", "C": "", "VoC": ""}]}, {"data_id": 180, "text": "The investigated alloy (Ti\u201331.7Nb\u20136.21Zr\u20131.4Fe\u2013  0.16O) corresponds to a Gum-type Ti-alloy with a microstructure formed of the \u03b2-Ti phase only. Concerning the recrystallization treatments, the most  promising variant from an application viewpoint is apparently the sample recrystallized at 800\u00b0C, for which \u03c30.2 and  \u03c3UTS are the highest (1038 and 1083 MPa, respectively), the  modulus of elasticity is the lowest (62 GPa), and the \u03b5f is the  highest (9%) versus the finest granulation (~50 \u00b5m).", "set": [{"M": "Ti\u201331.7Nb\u20136.21Zr\u20131.4Fe\u2013  0.16O", "F": "\u03c30.2", "VoF": "1038", "C": "", "VoC": ""}, {"M": "Ti\u201331.7Nb\u20136.21Zr\u20131.4Fe\u2013  0.16O", "F": "\u03c3UTS", "VoF": "1083 MPa", "C": "", "VoC": ""}, {"M": "Ti\u201331.7Nb\u20136.21Zr\u20131.4Fe\u2013  0.16O", "F": "modulus of elasticity", "VoF": "62 GPa", "C": "", "VoC": ""}], "pred_set": [{"M": "Ti\u201331.7Nb\u20136.21Zr\u20131.4Fe\u2013  0.16O", "F": "\u03c30.2", "VoF": "1038", "C": "", "VoC": ""}, {"M": "Ti\u201331.7Nb\u20136.21Zr\u20131.4Fe\u2013  0.16O", "F": "\u03c3UTS", "VoF": "1083 MPa", "C": "", "VoC": ""}, {"M": "Ti\u201331.7Nb\u20136.21Zr\u20131.4Fe\u2013  0.16O", "F": "modulus of elasticity", "VoF": "62 GPa", "C": "", "VoC": ""}]}, {"data_id": 79, "text": "Accordingly, they obtained significantly elevated hardness values than those shown in Fig. 4a and  Table 1, such as 413 and 332 HV 0.5, for the Ti\u201315Nb and Ti\u201320Nb (wt. %) alloys, respectively.", "set": [{"M": "Ti\u201315Nb", "F": "hardness", "VoF": "413", "C": "", "VoC": ""}, {"M": "Ti\u201320Nb", "F": "hardness", "VoF": "332 HV", "C": "", "VoC": ""}], "pred_set": [{"M": "Ti\u201315Nb", "F": "hardness", "VoF": "413", "C": "", "VoC": ""}, {"M": "Ti\u201320Nb", "F": "hardness", "VoF": "332 HV", "C": "", "VoC": ""}]}, {"data_id": 118, "text": "Fig. 2 shows the tensile true stress-stain curve of Hf25Nb25Ti25Zr25 alloy. It can be derived that this HEA has the yield strength (YS) of 879 MPa, the ultimate tensile strength (UTS) of _x0004_ 969 MPa, and the elastic and plastic elongation of _x0004_ 0.9%, and _x0004_ 14.9%, respectively", "set": [{"M": "Hf25Nb25Ti25Zr25", "F": "elastic", "VoF": "0.9%", "C": "", "VoC": ""}, {"M": "Hf25Nb25Ti25Zr25", "F": "ultimate tensile strength", "VoF": "969 MPa", "C": "", "VoC": ""}, {"M": "Hf25Nb25Ti25Zr25", "F": "plastic elongation", "VoF": "14.9%", "C": "", "VoC": ""}, {"M": "Hf25Nb25Ti25Zr25", "F": "yield strength", "VoF": "879 MPa", "C": "", "VoC": ""}], "pred_set": [{"M": "Hf25Nb25Ti25Zr25", "F": "elastic", "VoF": "0.9%", "C": "", "VoC": ""}, {"M": "Hf25Nb25Ti25Zr25", "F": "ultimate tensile strength", "VoF": "969 MPa", "C": "", "VoC": ""}, {"M": "Hf25Nb25Ti25Zr25", "F": "plastic elongation", "VoF": "14.9%", "C": "", "VoC": ""}, {"M": "Hf25Nb25Ti25Zr25", "F": "yield strength", "VoF": "879 MPa", "C": "", "VoC": ""}]}, {"data_id": 230, "text": "At 1600 \u00b0C, BCC MoNbTaW and MoNbTaVW HEAs maintain yield strengths of 405 and 477 MPa, respectively,", "set": [{"M": "MoNbTaW", "F": "yield strengths", "VoF": "405", "C": "", "VoC": "1600 \u00b0C"}, {"M": "MoNbTaVW", "F": "yield strengths", "VoF": "477 MPa", "C": "", "VoC": "1600 \u00b0C"}], "pred_set": [{"M": "MoNbTaW", "F": "yield strengths", "VoF": "405", "C": "", "VoC": "1600 \u00b0C"}, {"M": "MoNbTaVW", "F": "yield strengths", "VoF": "477 MPa", "C": "", "VoC": "1600 \u00b0C"}]}, {"data_id": 89, "text": "Ti-15Mo-5Zr-3Al in solution treated condition shows a Young\u2019s modulus of 80 GPa, a yield strength of 838 MPa, and an elongation of 25%", "set": [{"M": "Ti-15Mo-5Zr-3Al", "F": "elongation", "VoF": "25%", "C": "", "VoC": ""}, {"M": "Ti-15Mo-5Zr-3Al", "F": "yield strength", "VoF": "838 MPa", "C": "", "VoC": ""}, {"M": "Ti-15Mo-5Zr-3Al", "F": "Young\u2019s modulus", "VoF": "80 GPa", "C": "", "VoC": ""}], "pred_set": [{"M": "Ti-15Mo-5Zr-3Al", "F": "elongation", "VoF": "25%", "C": "", "VoC": ""}, {"M": "Ti-15Mo-5Zr-3Al", "F": "yield strength", "VoF": "838 MPa", "C": "", "VoC": ""}, {"M": "Ti-15Mo-5Zr-3Al", "F": "Young\u2019s modulus", "VoF": "80 GPa", "C": "", "VoC": ""}]}, {"data_id": 87, "text": "A hardness of  338 HV, a Young\u2019s modulus of 94 GPa, a 0.2% proof stress of 1023 MPa, an ultimate tensile strength  of 1048 MPa and elongation of 19% were obtained for Ti-9Mn.", "set": [{"M": "Ti-9Mn", "F": "hardness", "VoF": "338 HV", "C": "", "VoC": ""}, {"M": "Ti-9Mn", "F": "Young\u2019s modulus", "VoF": "94 GPa", "C": "", "VoC": ""}, {"M": "Ti-9Mn", "F": "0.2% proof stress", "VoF": "1023 MPa", "C": "", "VoC": ""}, {"M": "Ti-9Mn", "F": "ultimate tensile strength", "VoF": "1048 MPa", "C": "", "VoC": ""}, {"M": "Ti-9Mn", "F": "elongation", "VoF": "19%", "C": "", "VoC": ""}], "pred_set": [{"M": "Ti-9Mn", "F": "hardness", "VoF": "338 HV", "C": "", "VoC": ""}, {"M": "Ti-9Mn", "F": "Young\u2019s modulus", "VoF": "94 GPa", "C": "", "VoC": ""}, {"M": "Ti-9Mn", "F": "0.2% proof stress", "VoF": "1023 MPa", "C": "", "VoC": ""}, {"M": "Ti-9Mn", "F": "ultimate tensile strength", "VoF": "1048 MPa", "C": "", "VoC": ""}, {"M": "Ti-9Mn", "F": "elongation", "VoF": "19%", "C": "", "VoC": ""}]}, {"data_id": 242, "text": "Through cold rolling, CrMnFeCoNi HEAs with fine grains and high density of dislocations show a high yield strength of \u223c1.5 GPa but exhibit very low ductility", "set": [{"M": "CrMnFeCoNi", "F": "yield strength", "VoF": "\u223c1.5 GPa", "C": "", "VoC": ""}], "pred_set": [{"M": "CrMnFeCoNi", "F": "yield strength", "VoF": "\u223c1.5 GPa", "C": "", "VoC": ""}]}, {"data_id": 93, "text": "In particular, TMM-63 shows the best combination of mechanical properties among the present alloys, with an elongation of 4% and an ultimate tensile strength of 1145 MPa.", "set": [{"M": "TMM-63", "F": "ultimate tensile strength", "VoF": "1145 MPa", "C": "", "VoC": ""}, {"M": "TMM-63", "F": "elongation", "VoF": "4%", "C": "", "VoC": ""}], "pred_set": [{"M": "TMM-63", "F": "ultimate tensile strength", "VoF": "1145 MPa", "C": "", "VoC": ""}, {"M": "TMM-63", "F": "elongation", "VoF": "4%", "C": "", "VoC": ""}]}, {"data_id": 42, "text": "In summary, by alloying and cold rolling plus annealing treatment, a metastable b-type Ti-30Nb- 1Mo-4Sn alloy with ultralow modulus of 45 GPa and high ultimate strength of 999 MPa was prepared.", "set":
