Repository: HEI-MENGZHE/Material_Tuple

File: data/MaterialSet/数据修改/MaterialSet_allocation/train_3.json (part 1 of 4)
[{"data_id": 128, "text": "Fig. 3 shows the stress\u2013strain curves of Fe1.0 alloys. The as-cast Fe1.0 alloy underwent a single-stage yielding with a yield stress (\u03c3s) of 553 MPa, indicated by the arrow.", "set": [{"M": "Fe1.0", "F": "\u03c3s", "VoF": "553 MPa", "C": "", "VoC": ""}, {"M": "Fe1.0", "F": "yield stress", "VoF": "553 MPa", "C": "", "VoC": ""}]}, {"data_id": 188, "text": "Among the developed Ti-xCr-3Sn alloys, Ti-6Cr-3Sn alloy showed maximum ductility (41% fracture strain), maximum (58%) recovery ratio due to shape memory effect and maximum pseoudoelastic response due to stress induced martensitic transformation and twinning deformation mode.", "set": [{"M": "Ti-6Cr-3Sn", "F": "fracture strain", "VoF": "41%", "C": "", "VoC": ""}, {"M": "Ti-6Cr-3Sn", "F": "recovery ratio", "VoF": "58%", "C": "", "VoC": ""}]}, {"data_id": 176, "text": "Among all the samples tested, the water quenched sample that was hot rolled and solution treated at 800 \u25e6C exhibited the lowest elastic modulus (66 \u00b1 1.2 GPa). Aging treatment of this sample increased its elastic modulus (74 \u00b1 1.7 GPa). However, this value was lower than most of the other heat treated TZN samples.", "set": [{"M": "sample", "F": "elastic modulus", "VoF": "66 \u00b1 1.2 GPa", "C": "", "VoC": ""}, {"M": "TZN", "F": "elastic modulus", "VoF": "74 \u00b1 1.7 GPa", "C": "", "VoC": ""}]}, {"data_id": 47, "text": "Ti\u00ad38Nb\u00ad0.46O alloy exhibits high strength (780 MPa), low Young\u2019s modulus (62 GPa), and an elongation higher than 20%, which is desirable for biomedical applications.", "set": [{"M": "Ti\u00ad38Nb\u00ad0.46O", "F": "elongation", "VoF": "20%", "C": "", "VoC": ""}, {"M": "Ti\u00ad38Nb\u00ad0.46O", "F": "Young\u2019s modulus", "VoF": "62 GPa", "C": "", "VoC": ""}, {"M": "Ti\u00ad38Nb\u00ad0.46O", "F": "strength", "VoF": "780 MPa", "C": "", "VoC": ""}]}, {"data_id": 2, "text": "This results in a progressive decline in Young's modulus values of the alloys reaching the minimum (84 GPa) in Ti\u20137Fe\u201311Nb alloy which has the highest concentration of Nb and a single \u03b2 phase microstructure (Moeq = 20.56 wt.%).", "set": [{"M": "Ti\u20137Fe\u201311Nb", "F": "Young's modulus", "VoF": "84 GPa", "C": "", "VoC": ""}]}, {"data_id": 74, "text": "In this study, three new Ti-Ta-Zr-Nb alloys, namely Ti-38.3Ta-22Zr-8.1Nb (TTZN-1), Ti- 38.9Ta-25Zr-5Nb (TTZN-2) and Ti-39.5Ta-28Zr-2.5Nb (TTZN-3), have been designed and  fabricated with the cold-crucible levitation melting (CCLM) method.The tensile yield strength, elastic strain and Young\u2019s modulus values are 1107.42 \u00b1 144.68 MPa, 932.11 \u00b1 195.22 MPa and 953.58 \u00b1 120.76 MPa; 1.57 \u00b1 0.27 (%), 1.25 \u00b1 0.27 (%) and 1.29 \u00b1 0.16 (%); and 73.12 \u00b1 4.43 GPa, 74.98 \u00b1 2.19 GPa and 76.62 \u00b1 2.38 GPa, for TTZN-1,  TTZN-2 and TTZN-3, respectively.", "set": [{"M": "Ti-38.3Ta-22Zr-8.1Nb", "F": "elastic strain", "VoF": "1.57 \u00b1 0.27 (%)", "C": "", "VoC": ""}, {"M": "Ti-38.3Ta-22Zr-8.1Nb", "F": "tensile yield strength", "VoF": "1107.42 \u00b1 144.68 MPa", "C": "", "VoC": ""}, {"M": "Ti-38.3Ta-22Zr-8.1Nb", "F": "Young\u2019s modulus", "VoF": "73.12 \u00b1 4.43 GPa", "C": "", "VoC": ""}, {"M": "Ti- 38.9Ta-25Zr-5Nb", "F": "tensile yield strength", "VoF": "932.11 \u00b1 195.22 MPa", "C": "", "VoC": ""}, {"M": "Ti- 38.9Ta-25Zr-5Nb", "F": "elastic strain", "VoF": "74.98 \u00b1 2.19 GPa", "C": "", "VoC": ""}, {"M": "Ti- 38.9Ta-25Zr-5Nb (TTZN-2)", "F": "Young\u2019s modulus", "VoF": "74.98 \u00b1 2.19 GPa", "C": "", "VoC": ""}, {"M": "Ti-39.5Ta-28Zr-2.5Nb", "F": "elastic strain", "VoF": "1.29 \u00b1 0.16 (%)", "C": "", "VoC": ""}, {"M": "Ti-39.5Ta-28Zr-2.5Nb", "F": "tensile yield strength", "VoF": "953.58 \u00b1 120.76 MPa", "C": "", "VoC": ""}, {"M": "Ti-39.5Ta-28Zr-2.5Nb", "F": "Young\u2019s modulus values", "VoF": "76.62 \u00b1 2.38 GPa", "C": "", "VoC": ""}]}, {"data_id": 136, "text": " The Ti-12Mo-5Zr alloy exhibits comparable mechanical properties as of Ti-12Mo alloy, similarly a large work-hardening rate, reaching about levels of true stress and true strain at necking of 970 MPa and 0.31, respectively.", "set": [{"M": "Ti-12Mo-5Zr", "F": "true strain", "VoF": "0.31", "C": "", "VoC": ""}, {"M": "Ti-12Mo-5Zr", "F": "true stress", "VoF": "970 MPa", "C": "", "VoC": ""}]}, {"data_id": 123, "text": "To compare the difference in Young\u2019s modulus, a magnified region of the elastic deformation zone is shown in Fig. 2b, where the calculated Young\u2019s modulus of Ti513 (52 GPa) is less than half the value of Ti64 ELI (110 GPa).", "set": [{"M": "Ti64", "F": "Young\u2019s modulus", "VoF": "110 GPa", "C": "", "VoC": ""}]}, {"data_id": 106, "text": "The CR+ST TNZMS alloy exhibited the best combination of properties among all the alloy samples, with a yield strength of 780 MPa, ultimate strength of 809 MPa, elongation of 19%, Young\u2019s modulus of 65.4 GPa, and hardness of 265 HV.", "set": [{"M": "TNZMS", "F": "elongation", "VoF": "19%", "C": "", "VoC": ""}, {"M": "TNZMS", "F": "hardness", "VoF": "265 HV", "C": "", "VoC": ""}, {"M": "TNZMS", "F": "ultimate strength", "VoF": "809 MPa", "C": "", "VoC": ""}, {"M": "TNZMS", "F": "Young\u2019s modulus", "VoF": "65.4 GPa", "C": "", "VoC": ""}, {"M": "TNZMS", "F": "yield strength", "VoF": "780 MPa", "C": "", "VoC": ""}]}, {"data_id": 263, "text": "It is also reported that HfMoNbTaTiZr HEA exhibits the compressive yield strength value of 556 MPa at 1200\u00b0C", "set": [{"M": "HfMoNbTaTiZr", "F": "compressive yield strength", "VoF": "556 MPa", "C": "", "VoC": "1200\u00b0C"}]}, {"data_id": 14, "text": "It can be inferred from Fig. 5 that the compressive yield strength of all alloys are higher than those of CP-Ti (552 MPa) and Ti\u20136Al\u20134V (970 MPa)", "set": [{"M": "Ti\u20136Al\u20134V", "F": "yield strength", "VoF": "970 MPa", "C": "", "VoC": ""}, {"M": "CP-Ti", "F": "yield strength", "VoF": "552 MPa", "C": "", "VoC": ""}]}, {"data_id": 92, "text": "Ti-9Mn, Ti-13Mn, and Ti-18Mn exhibit Vickers hardness (338, 312 and 336 HV, respectively) comparable to that of Ti-64 ELI. Ti-9Mn also exhibits the lowest Young\u2019s modulus (94 GPa) among the Ti-(9-18)Mn alloys", "set": [{"M": "Ti-9Mn", "F": "Vickers hardness", "VoF": "338", "C": "", "VoC": ""}, {"M": "Ti-13Mn", "F": "Vickers hardness", "VoF": "312", "C": "", "VoC": ""}, {"M": "Ti-18Mn", "F": "Vickers hardness", "VoF": "336 HV", "C": "", "VoC": ""}, {"M": "Ti-9Mn", "F": "Young\u2019s modulus", "VoF": "94 GPa", "C": "", "VoC": ""}]}, {"data_id": 125, "text": " Tie10Mo alloy, the addition of 2 wt% of Fe increased the yield strength from 572 to 902 MPa by improving the CRSS for twinning", "set": [{"M": "Tie10Mo", "F": "yield strength", "VoF": "572 to 902 MPa", "C": "", "VoC": ""}]}, {"data_id": 100, "text": "The crystal structure, microstructure, density, microhardness and mechanical properties of new AlNbTiV high entropy alloy were examined. The alloy had coarse-grained single bcc phase structure with density of 5.59 g cm3 and hardness of 4315\u20134394 MPa. The compressive yield strength of the alloy gradually decreased from 1020 MPa at room temperature to 685 MPa at 800 1C, and then dropped to 158 MPa at 1000 1C.", "set": [{"M": "AlNbTiV", "F": "compressive yield strength", "VoF": "158 MPa", "C": "", "VoC": "1000 1C"}, {"M": "AlNbTiV", "F": "compressive yield strength", "VoF": "1020 MPa", "C": "", "VoC": "room temperature"}, {"M": "AlNbTiV", "F": "hardness", "VoF": "4315\u20134394 MPa", "C": "", "VoC": ""}, {"M": "AlNbTiV", "F": "density", "VoF": "5.59 g cm3", "C": "", "VoC": ""}, {"M": "AlNbTiV", "F": "compressive yield strength", "VoF": "685 MPa", "C": "", "VoC": "800 1C"}]}, {"data_id": 214, "text": "At -70\u00b0C, the yield stress, fracture stress and elongation of Ni2.0, Ni2.1 and Ni2.2 alloys are 580 MPa/1034 MPa/10.5%, 595 MPa/1168 MPa/15.8%, 570 MPa/1143 MPa/18.0%, respectively.", "set": [{"M": "Ni2.1", "F": "yield stress", "VoF": "595 MPa", "C": "", "VoC": "-70\u00b0C"}, {"M": "Ni2.0", "F": "yield stress", "VoF": "580 MPa", "C": "", "VoC": "-70\u00b0C"}, {"M": "Ni2.0", "F": "fracture stress", "VoF": "1034 MPa", "C": "", "VoC": "-70\u00b0C"}, {"M": "Ni2.0", "F": "elongation", "VoF": "10.5%", "C": "", "VoC": "-70\u00b0C"}]}, {"data_id": 150, "text": " The ST + WQ Ti\u201313- Mo\u20136Sn sample presented an UTS of 740 MPa, with 12% elongation and 66 GPa elastic modulus. Similar results were reported by Mantani et al. [50], who investigated ST + WQ Ti\u20138Mo (wt. %) and found a YS of close to 600 MPa, with elongation of 20% under tensile testing.", "set": [{"M": "Ti\u201313- Mo\u20136Sn", "F": "elastic modulus", "VoF": "66 GPa", "C": "", "VoC": ""}, {"M": "Ti\u201313- Mo\u20136Sn", "F": "UTS", "VoF": "740 MPa", "C": "", "VoC": ""}, {"M": "Ti\u201313- Mo\u20136Sn", "F": "elongation", "VoF": "12%", "C": "", "VoC": ""}, {"M": "Ti\u20138Mo", "F": "YS", "VoF": "600 MPa", "C": "", "VoC": ""}, {"M": "Ti\u20138Mo", "F": "elongation", "VoF": "20%", "C": "", "VoC": ""}], "pred_set": [{"M": "Ti\u201313- Mo\u20136Sn", "F": "elastic modulus", "VoF": "66 GPa", "C": "", "VoC": ""}, {"M": "Ti\u201313- Mo\u20136Sn", "F": "UTS", "VoF": "740 MPa", "C": "", "VoC": ""}, {"M": "Ti\u201313- Mo\u20136Sn", "F": "elongation", "VoF": "12%", "C": "", "VoC": ""}, {"M": "Ti\u20138Mo", "F": "YS", "VoF": "600 MPa", "C": "", "VoC": ""}, {"M": "Ti\u20138Mo", "F": "elongation", "VoF": "20%", "C": "", "VoC": ""}]}, {"data_id": 95, "text": "The Young\u02bcs moduli of the alloys are lower than that of wrought Ti-64 (110 GPa).", "set": [{"M": "Ti-64", "F": "Young\u02bcs moduli", "VoF": "110 GPa", "C": "", "VoC": ""}], "pred_set": [{"M": "Ti-64", "F": "Young\u02bcs moduli", "VoF": "110 GPa", "C": "", "VoC": ""}]}, {"data_id": 12, "text": "On the other hand, the highest hardness of 6.13 \u00b1 0.26 GPa is found in the TNF0 alloy because it comprises the orthorhombic \u03b1'' phase in the microstructure.", "set": [{"M": "TNF0", "F": "hardness", "VoF": "6.13 \u00b1 0.26 GPa", "C": "", "VoC": ""}]}, {"data_id": 191, "text": "At 1000\u00b0C the AlNbTiVZr0.5 alloy demonstrates low yield strength of 75 MPa and steady-state flow after  yielding.", "set": [{"M": "AlNbTiVZr0.5", "F": "yield strength", "VoF": "75 MPa", "C": "", "VoC": "1000\u00b0C"}]}, {"data_id": 271, "text": "The MoNbFeCrV alloy has the highest hardness  of 826 \u00b1 11 HV and the highest yield strength of  2663 MPa.", "set": [{"M": "MoNbFeCrV", "F": "hardness", "VoF": "826 \u00b1 11 HV", "C": "", "VoC": ""}, {"M": "MoNbFeCrV", "F": "yield strength", "VoF": "2663 MPa", "C": "", "VoC": ""}], "pred_set": [{"M": "MoNbFeCrV", "F": "hardness", "VoF": "826 \u00b1 11 HV", "C": "", "VoC": ""}, {"M": "MoNbFeCrV", "F": "yield strength", "VoF": "2663 MPa", "C": "", "VoC": ""}]}, {"data_id": 245, "text": " This plot reveals that the yield strength and tensile strength of  CrCoNi alloys with a grain size of 16 \u03bcm at cryogenic temperature is 600 MPa and 1247 MPa,  respectively, while the fracture strain is 68%; The corresponding values for room temperature  tests is 400 MPa, 800MPa and 60%, respectively;", "set": [{"M": "CrCoNi", "F": "yield strength", "VoF": "600 MPa", "C": "", "VoC": "cryogenic temperature"}, {"M": "CrCoNi", "F": "yield strength", "VoF": "400 MPa", "C": "", "VoC": "room temperature"}, {"M": "CrCoNi", "F": "tensile strength", "VoF": "800MPa", "C": "", "VoC": "room temperature"}, {"M": "CrCoNi", "F": "tensile strength", "VoF": "1247 MPa", "C": "", "VoC": ""}, {"M": "CrCoNi", "F": "fracture strain", "VoF": "68%", "C": "", "VoC": "cryogenic temperature"}, {"M": "CrCoNi", "F": "fracture strain", "VoF": "60%", "C": "", "VoC": "room temperature"}]}, {"data_id": 234, "text": "The compressive yield strength of the Al0.3CoCrFeMnNi high-entropy alloy (HEA) increased phenomenally, from 0.98 GPa (0 vol% Y2O3) to 1.76 GPa (3 vol% Y2O3).", "set": [{"M": "Al0.3CoCrFeMnNi", "F": "compressive yield strength", "VoF": "1.76 GPa", "C": "", "VoC": ""}, {"M": "Al0.3CoCrFeMnNi", "F": "compressive yield strength", "VoF": "0.98 GPa", "C": "", "VoC": ""}]}, {"data_id": 254, "text": " the compressive yield stress of (CoCrCuFeNi)100-xVx HEAs increased from 300 to 613 MPa with V content increasing from 0 to 16% (atomic ratio, hereafter in at.%). However, the compression fracture strain decreased from 50 to 28%.", "set": [{"M": "(CoCrCuFeNi)100-xVx", "F": "compressive yield stress", "VoF": "300", "C": "", "VoC": ""}, {"M": "(CoCrCuFeNi)100-xVx", "F": "compressive yield stress", "VoF": "613 MPa", "C": "", "VoC": ""}, {"M": "(CoCrCuFeNi)100-xVx", "F": "compression fracture strain", "VoF": "50", "C": "", "VoC": ""}, {"M": "(CoCrCuFeNi)100-xVx", "F": "compression fracture strain", "VoF": "28%", "C": "", "VoC": ""}]}, {"data_id": 249, "text": "Schuh et al. [22] reported that nanocrystalline FeCoCrNiMn HEA prepared by HPT possesses a very high UTS and hardness of 1950 MPa and 520 HV, respectively, but disappointingly low ductility", "set": [{"M": "FeCoCrNiMn", "F": "UTS", "VoF": "1950 MPa", "C": "", "VoC": ""}, {"M": "FeCoCrNiMn", "F": "hardness", "VoF": "520 HV", "C": "", "VoC": ""}], "pred_set": [{"M": "FeCoCrNiMn", "F": "UTS", "VoF": "1950 MPa", "C": "", "VoC": ""}, {"M": "FeCoCrNiMn", "F": "hardness", "VoF": "520 HV", "C": "", "VoC": ""}]}, {"data_id": 173, "text": "but the bending modulus of the alloy Ti-25Nb-3Fe, of 70 GPa, was counterintuitively lower than that of the base alloy.", "set": [{"M": "Ti-25Nb-3Fe", "F": "bending modulus", "VoF": "70 GPa", "C": "", "VoC": ""}], "pred_set": [{"M": "Ti-25Nb-3Fe", "F": "bending modulus", "VoF": "70 GPa", "C": "", "VoC": ""}]}, {"data_id": 209, "text": "At 1000\u00b0C the yield strength of the alloys decreases pronouncedly, to 110 MPa for the  AlNbTiV alloy and to 75 MPa for the AlCr1.5NbTiV alloy", "set": [{"M": "AlCr1.5NbTiV", "F": "yield strength", "VoF": "75 MPa", "C": "", "VoC": "1000\u00b0C"}, {"M": "AlNbTiV", "F": "yield strength", "VoF": "110 MPa", "C": "", "VoC": "1000\u00b0C"}], "pred_set": [{"M": "AlCr1.5NbTiV", "F": "yield strength", "VoF": "75 MPa", "C": "", "VoC": "1000\u00b0C"}, {"M": "AlNbTiV", "F": "yield strength", "VoF": "110 MPa", "C": "", "VoC": "1000\u00b0C"}]}, {"data_id": 273, "text": "In this study, we developed a novel Nb42Mo20Ti13Cr12V12Ta1 RHEA with a single BCC solid solution phase. Specifically, it had a yield strength of 2680 MPa, maximum strength of 3896 MPa, and Vickers hardness of 741 HV.", "set": [{"M": "Nb42Mo20Ti13Cr12V12Ta1", "F": "yield strength", "VoF": "2680 MPa", "C": "", "VoC": ""}, {"M": "Nb42Mo20Ti13Cr12V12Ta1", "F": "strength", "VoF": "3896 MPa", "C": "", "VoC": ""}, {"M": "Nb42Mo20Ti13Cr12V12Ta1", "F": "Vickers hardness", "VoF": "741 HV", "C": "", "VoC": ""}], "pred_set": [{"M": "Nb42Mo20Ti13Cr12V12Ta1", "F": "yield strength", "VoF": "2680 MPa", "C": "", "VoC": ""}, {"M": "Nb42Mo20Ti13Cr12V12Ta1", "F": "strength", "VoF": "3896 MPa", "C": "", "VoC": ""}, {"M": "Nb42Mo20Ti13Cr12V12Ta1", "F": "Vickers hardness", "VoF": "741 HV", "C": "", "VoC": ""}]}, {"data_id": 212, "text": "But difference  between the AlCrNbTiV and AlCr1.5NbTiV alloys having, for example, \u03c3YS=1550 MPa and  \u03c3YS=1700 MPa respectively at room temperature, and \u03c3YS=1050 MPa and \u03c3YS=1370 MPa at  600\u00b0C (Table 2)", "set": [{"M": "AlCrNbTiV", "F": "\u03c3YS", "VoF": "1550 MPa", "C": "", "VoC": "room temperature"}, {"M": "AlCrNbTiV", "F": "\u03c3YS", "VoF": "1050 MPa", "C": "", "VoC": "600\u00b0C"}, {"M": "AlCr1.5NbTiV", "F": "\u03c3YS", "VoF": "1700 MPa", "C": "", "VoC": "room temperature"}, {"M": "AlCr1.5NbTiV", "F": "\u03c3YS", "VoF": "1370 MPa", "C": "", "VoC": "600\u00b0C"}], "pred_set": [{"M": "AlCrNbTiV", "F": "\u03c3YS", "VoF": "1550 MPa", "C": "", "VoC": "room temperature"}, {"M": "AlCrNbTiV", "F": "\u03c3YS", "VoF": "1050 MPa", "C": "", "VoC": "600\u00b0C"}, {"M": "AlCr1.5NbTiV", "F": "\u03c3YS", "VoF": "1700 MPa", "C": "", "VoC": "room temperature"}, {"M": "AlCr1.5NbTiV", "F": "\u03c3YS", "VoF": "1370 MPa", "C": "", "VoC": "600\u00b0C"}]}, {"data_id": 243, "text": "Stress-strain (S-S) curves of Al0.3CoCrFeNi alloys recrystallized at different temperatures and  then tensile-deformed at room temperature are shown in Fig. 3 (a). The alloys annealed at and  below 1273 K, containing the B2-type precipitates, exhibit a high yield stress above 500 MPa. In  particular, a good balance between ultimate tensile strength (> 1000 MPa) and ductility (> 40%) can  be obtained in the alloys annealed at 1073 K,", "set": [{"M": "Al0.3CoCrFeNi", "F": "yield stress", "VoF": "500 MPa", "C": "", "VoC": ""}, {"M": "Al0.3CoCrFeNi", "F": "ultimate tensile strength", "VoF": "> 1000 MPa", "C": "", "VoC": ""}, {"M": "Al0.3CoCrFeNi", "F": "ductility", "VoF": "> 40%", "C": "", "VoC": ""}], "pred_set": [{"M": "Al0.3CoCrFeNi", "F": "yield stress", "VoF": "500 MPa", "C": "", "VoC": ""}, {"M": "Al0.3CoCrFeNi", "F": "ultimate tensile strength", "VoF": "> 1000 MPa", "C": "", "VoC": ""}, {"M": "Al0.3CoCrFeNi", "F": "ductility", "VoF": "> 40%", "C": "", "VoC": ""}]}, {"data_id": 55, "text": "The tensile strength, yield strength, and Young\u2019s modulus of the TTHZ alloys were measured as being 1000.67-1172.82 MPa, 1000.67-1114.33 MPa, and 71.74-79.11GPa, respectively", "set": [{"M": "TTHZ", "F": "tensile strength", "VoF": "1000.67-1172.82 MPa", "C": "", "VoC": ""}, {"M": "TTHZ", "F": "yield strength", "VoF": "1000.67-1114.33 MPa", "C": "", "VoC": ""}, {"M": "TTHZ", "F": "Young\u2019s modulus", "VoF": "71.74-79.11GPa", "C": "", "VoC": ""}], "pred_set": [{"M": "TTHZ", "F": "tensile strength", "VoF": "1000.67-1172.82 MPa", "C": "", "VoC": ""}, {"M": "TTHZ", "F": "yield strength", "VoF": "1000.67-1114.33 MPa", "C": "", "VoC": ""}, {"M": "TTHZ", "F": "Young\u2019s modulus", "VoF": "71.74-79.11GPa", "C": "", "VoC": ""}]}, {"data_id": 73, "text": "The tensile strength of the studied composition directly after hot-work ranges between 750 and 900 MPa, depending on interstitial content, while Ti\u201324.3Nb\u20138.3Sn, nearly equal to the current composition less Zr, has a tensile strength of 460 MPa.", "set": [{"M": "Ti\u201324.3Nb\u20138.3Sn", "F": "tensile strength", "VoF": "460 MPa", "C": "", "VoC": ""}], "pred_set": [{"M": "Ti\u201324.3Nb\u20138.3Sn", "F": "tensile strength", "VoF": "460 MPa", "C": "", "VoC": ""}]}, {"data_id": 217, "text": "Elastic properties of as-cast TiHfZrTaNb high entropy alloy were investigated by  ultrasound measurements, yielding G = C44 = 28 GPa and C11 = 172 GPa effective  isotropic elastic constants, allowing computation of the Young\u2019s modulus E, the bulk  modulus B and Poisson ratio n of about 78.5 GPa, 134.6 GPa and 0.402, respectively", "set": [{"M": "TiHfZrTaNb", "F": "bulk  modulus", "VoF": "134.6 GPa", "C": "", "VoC": ""}, {"M": "TiHfZrTaNb", "F": "C44", "VoF": "28 GPa", "C": "", "VoC": ""}, {"M": "TiHfZrTaNb", "F": "Young\u2019s modulus", "VoF": "78.5 GPa", "C": "", "VoC": ""}, {"M": "TiHfZrTaNb", "F": "Poisson ratio", "VoF": "0.402", "C": "", "VoC": ""}, {"M": "TiHfZrTaNb", "F": "C11", "VoF": "172 GPa", "C": "", "VoC": ""}], "pred_set": [{"M": "TiHfZrTaNb", "F": "bulk  modulus", "VoF": "134.6 GPa", "C": "", "VoC": ""}, {"M": "TiHfZrTaNb", "F": "C44", "VoF": "28 GPa", "C": "", "VoC": ""}, {"M": "TiHfZrTaNb", "F": "Young\u2019s modulus", "VoF": "78.5 GPa", "C": "", "VoC": ""}, {"M": "TiHfZrTaNb", "F": "Poisson ratio", "VoF": "0.402", "C": "", "VoC": ""}, {"M": "TiHfZrTaNb", "F": "C11", "VoF": "172 GPa", "C": "", "VoC": ""}]}, {"data_id": 37, "text": ". The Ti\u20138Fe exhibits the highest yield strength (1560 MPa) and the lowest plastic strain (11%) due to the presence of high proportion of martensitic a00 phase in its microstructure.", "set": [{"M": "Ti\u20138Fe", "F": "plastic strain", "VoF": "11%", "C": "", "VoC": ""}, {"M": "Ti\u20138Fe", "F": "yield strength", "VoF": "1560 MPa", "C": "", "VoC": ""}], "pred_set": [{"M": "Ti\u20138Fe", "F": "plastic strain", "VoF": "11%", "C": "", "VoC": ""}, {"M": "Ti\u20138Fe", "F": "yield strength", "VoF": "1560 MPa", "C": "", "VoC": ""}]}, {"data_id": 162, "text": "Fe and Si additions were shown to cause a significant increase in tensile strength and also in the elastic modulus (from 65 GPa to 85 GPa). However, the elastic modulus of TNZT alloy with Fe and Si additions is still much lower than that of widely used Ti\u20136Al\u20134V alloy (115 GPa), and thus closer to that of the bone (10\u201330 GPa).", "set": [{"M": "TNZT", "F": "elastic modulus", "VoF": "85 GPa", "C": "", "VoC": ""}, {"M": "Ti\u20136Al\u20134V", "F": "elastic modulus", "VoF": "115 GPa", "C": "", "VoC": ""}], "pred_set": [{"M": "TNZT", "F": "elastic modulus", "VoF": "85 GPa", "C": "", "VoC": ""}, {"M": "Ti\u20136Al\u20134V", "F": "elastic modulus", "VoF": "115 GPa", "C": "", "VoC": ""}]}, {"data_id": 141, "text": "Two symbolic  alloys, Ti\u201312Mo\u20136Zr\u20132Fe and Ti\u201335Nb\u20137Zr\u20135Ta, showed an elastic modulus of 74\u201386 GPa and 55 GPa respectively and excellent biocompatibility", "set": [{"M": "Ti\u201312Mo\u20136Zr\u20132Fe", "F": "elastic modulus", "VoF": "74\u201386 GPa", "C": "", "VoC": ""}, {"M": "Ti\u201335Nb\u20137Zr\u20135Ta", "F": "elastic modulus", "VoF": "55 GPa", "C": "", "VoC": ""}], "pred_set": [{"M": "Ti\u201312Mo\u20136Zr\u20132Fe", "F": "elastic modulus", "VoF": "74\u201386 GPa", "C": "", "VoC": ""}, {"M": "Ti\u201335Nb\u20137Zr\u20135Ta", "F": "elastic modulus", "VoF": "55 GPa", "C": "", "VoC": ""}]}, {"data_id": 124, "text": "A higher value is the induction of a good balance between yield strength and Young\u2019s modulus [2,21]. The calculated elastic admissible strain of Ti513 (1.42%) is much higher than that of Ti64 ELI (0.77%), indicating a significant promise as a metallic implant.", "set": [{"M": "Ti64", "F": "elastic admissible strain", "VoF": "0.77%", "C": "", "VoC": ""}, {"M": "Ti513", "F": "elastic admissible strain", "VoF": "1.42%", "C": "", "VoC": ""}], "pred_set": [{"M": "Ti64", "F": "elastic admissible strain", "VoF": "0.77%", "C": "", "VoC": ""}, {"M": "Ti513", "F": "elastic admissible strain", "VoF": "1.42%", "C": "", "VoC": ""}]}, {"data_id": 229, "text": "At 1600 \u00b0C, BCC MoNbTaW and MoNbTaVW HEAs maintain yield strengths of 405 and 477 MPa, respectively,", "set": [{"M": "MoNbTaW", "F": "yield strengths", "VoF": "405", "C": "", "VoC": "1600 \u00b0C"}, {"M": "MoNbTaVW", "F": "yield strengths", "VoF": "477 MPa", "C": "", "VoC": "1600 \u00b0C"}], "pred_set": [{"M": "MoNbTaW", "F": "yield strengths", "VoF": "405", "C": "", "VoC": "1600 \u00b0C"}, {"M": "MoNbTaVW", "F": "yield strengths", "VoF": "477 MPa", "C": "", "VoC": "1600 \u00b0C"}]}, {"data_id": 199, "text": "Surprisingly, the room temperature tensile tests showed that in the engineering  stress-strain condition, the alloy has a yield strength of 780MPa, an ultimate strength  of 1228MPa, and an elongation of 17%, respectively. These values were converted to  796MPa, 1437MPa, and 15.7% in the true stress-strain condition,", "set": [{"M": "the alloy", "F": "an ultimate strength", "VoF": "1228MPa", "C": "", "VoC": ""}, {"M": "the alloy", "F": "elongation", "VoF": "17%", "C": "", "VoC": ""}, {"M": "the alloy", "F": "yield strength", "VoF": "780MPa", "C": "", "VoC": ""}, {"M": "the alloy", "F": "ultimate strength", "VoF": "1437MPa", "C": "", "VoC": ""}, {"M": "the alloy", "F": "elongation", "VoF": "15.7%", "C": "", "VoC": ""}, {"M": "the alloy", "F": "yield strength", "VoF": "796MPa", "C": "", "VoC": ""}], "pred_set": [{"M": "the alloy", "F": "an ultimate strength", "VoF": "1228MPa", "C": "", "VoC": ""}, {"M": "the alloy", "F": "elongation", "VoF": "17%", "C": "", "VoC": ""}, {"M": "the alloy", "F": "yield strength", "VoF": "780MPa", "C": "", "VoC": ""}, {"M": "the alloy", "F": "ultimate strength", "VoF": "1437MPa", "C": "", "VoC": ""}, {"M": "the alloy", "F": "elongation", "VoF": "15.7%", "C": "", "VoC": ""}, {"M": "the alloy", "F": "yield strength", "VoF": "796MPa", "C": "", "VoC": ""}]}, {"data_id": 168, "text": "0ZrST specimen with quenching (athermal) shows a lower Young\u2019s modulus of 56 GPa than those of 2ZrST and 4ZrST specimens, which are 59 GPa and 60 GPa, respectively.", "set": [{"M": "0ZrST", "F": "Young\u2019s modulus", "VoF": "56 GPa", "C": "", "VoC": ""}, {"M": "4ZrST", "F": "Young\u2019s modulus", "VoF": "60 GPa", "C": "", "VoC": ""}, {"M": "2ZrST", "F": "Young\u2019s modulus", "VoF": "59 GPa", "C": "", "VoC": ""}], "pred_set": [{"M": "0ZrST", "F": "Young\u2019s modulus", "VoF": "56 GPa", "C": "", "VoC": ""}, {"M": "4ZrST", "F": "Young\u2019s modulus", "VoF": "60 GPa", "C": "", "VoC": ""}, {"M": "2ZrST", "F": "Young\u2019s modulus", "VoF": "59 GPa", "C": "", "VoC": ""}]}, {"data_id": 86, "text": "In the ST-WQ condition, an elastic modulus close to 65 GPa was obtained for Ti-27Nb-1.5Fe with additions of 10 and 13 Zr (wt%).", "set": [{"M": "Ti-27Nb-1.5Fe", "F": "elastic modulus", "VoF": "65 GPa", "C": "", "VoC": ""}], "pred_set": [{"M": "Ti-27Nb-1.5Fe", "F": "elastic modulus", "VoF": "65 GPa", "C": "", "VoC": ""}]}, {"data_id": 226, "text": "Fig. 2 shows the tensile true stress-stain curve of Hf25Nb25Ti25Zr25 alloy. It can be derived that this HEA has the yield strength (YS) of 879 MPa, the ultimate tensile strength (UTS) of 969 MPa, and the elastic and plastic elongation of 0.9%, and 14.9%, respectively", "set": [{"M": "Hf25Nb25Ti25Zr25", "F": "yield strength", "VoF": "879 MPa", "C": "", "VoC": ""}, {"M": "Hf25Nb25Ti25Zr25", "F": "ultimate tensile strength", "VoF": "969 MPa", "C": "", "VoC": ""}, {"M": "Hf25Nb25Ti25Zr25", "F": "plastic elongation", "VoF": "14.9%", "C": "", "VoC": ""}, {"M": "Hf25Nb25Ti25Zr25", "F": "elastic", "VoF": "0.9%", "C": "", "VoC": ""}], "pred_set": [{"M": "Hf25Nb25Ti25Zr25", "F": "yield strength", "VoF": "879 MPa", "C": "", "VoC": ""}, {"M": "Hf25Nb25Ti25Zr25", "F": "ultimate tensile strength", "VoF": "969 MPa", "C": "", "VoC": ""}, {"M": "Hf25Nb25Ti25Zr25", "F": "plastic elongation", "VoF": "14.9%", "C": "", "VoC": ""}, {"M": "Hf25Nb25Ti25Zr25", "F": "elastic", "VoF": "0.9%", "C": "", "VoC": ""}]}, {"data_id": 174, "text": "The UTS increased from 601 \u00b1 15 to 689 \u00b1 6 MPa for Ti-30Nb-5Fe.", "set": [{"M": "Ti-30Nb-5Fe", "F": "UTS", "VoF": "689 \u00b1 6 MPa", "C": "", "VoC": ""}], "pred_set": [{"M": "Ti-30Nb-5Fe", "F": "UTS", "VoF": "689 \u00b1 6 MPa", "C": "", "VoC": ""}]}, {"data_id": 112, "text": "The microhardness of the as-cast Ti\u201315Zr\u20135Cr\u20132Al alloy was 385 \u00b1 20 HV, whereas that of the WQ specimen was 302 \u00b1 10 HV. The AC specimen exhibited the highest microhardness (410 \u00b1 14 HV) because of the combined hardening effect of the \u03c9 and \u03b1 phases. The yield strength of the WQ specimen was 625 \u00b1 32 MPa, whereas the specimens under the other conditions exhibited higher yield strength in the range of 1148\u20131250 MPa. The as-cast and WQ specimens exhibited higher ductility than that of the AC and LNQ specimens. Moreover, the WQ specimen exhibited the highest compressive strength (1880 \u00b1 59 MPa) and the lowest Young's modulus (58 \u00b1 4 GPa). ", "set": [{"M": "Ti\u201315Zr\u20135Cr\u20132Al", "F": "microhardness", "VoF": "302 \u00b1 10 HV", "C": "", "VoC": ""}, {"M": "Ti\u201315Zr\u20135Cr\u20132Al", "F": "microhardness", "VoF": "385 \u00b1 20 HV", "C": "", "VoC": ""}, {"M": "Ti\u201315Zr\u20135Cr\u20132Al", "F": "Young's modulus", "VoF": "58 \u00b1 4 GPa", "C": "", "VoC": ""}, {"M": "Ti\u201315Zr\u20135Cr\u20132Al", "F": "compressive strength", "VoF": "1880 \u00b1 59 MPa", "C": "", "VoC": ""}, {"M": "Ti\u201315Zr\u20135Cr\u20132Al", "F": "microhardness", "VoF": "410 \u00b1 14 HV", "C": "AC", "VoC": ""}, {"M": "Ti\u201315Zr\u20135Cr\u20132Al", "F": "yield strength", "VoF": "625 \u00b1 32 MPa", "C": "WQ", "VoC": ""}], "pred_set": [{"M": "Ti\u201315Zr\u20135Cr\u20132Al", "F": "microhardness", "VoF": "302 \u00b1 10 HV", "C": "", "VoC": ""}, {"M": "Ti\u201315Zr\u20135Cr\u20132Al", "F": "microhardness", "VoF": "385 \u00b1 20 HV", "C": "", "VoC": ""}, {"M": "Ti\u201315Zr\u20135Cr\u20132Al", "F": "Young's modulus", "VoF": "58 \u00b1 4 GPa", "C": "", "VoC": ""}, {"M": "Ti\u201315Zr\u20135Cr\u20132Al", "F": "compressive strength", "VoF": "1880 \u00b1 59 MPa", "C": "", "VoC": ""}, {"M": "Ti\u201315Zr\u20135Cr\u20132Al", "F": "microhardness", "VoF": "410 \u00b1 14 HV", "C": "AC", "VoC": ""}, {"M": "Ti\u201315Zr\u20135Cr\u20132Al", "F": "yield strength", "VoF": "625 \u00b1 32 MPa", "C": "WQ", "VoC": ""}]}, {"data_id": 101, "text": "In this study, the metastable beta Ti\u201312Mo (wt.%) alloy was synthesized by the cold crucible levitation melting (CCLM) method and then quenched in water from the beta domain. The tensile test carried out on the as-quenched alloy showed an elongation of 45% before fracture.", "set": [{"M": "Ti\u201312Mo", "F": "elongation", "VoF": "45%", "C": "", "VoC": ""}], "pred_set": [{"M": "Ti\u201312Mo", "F": "elongation", "VoF": "45%", "C": "", "VoC": ""}]}, {"data_id": 195, "text": " As the sintering temperature increased, the ductility of the alloy gradually increased from 4.5% to 18.1% corresponding to 850 \u00b0C and 1000 \u00b0C, respectively.", "set": [{"M": "the alloy", "F": "ductility", "VoF": "4.5%", "C": "", "VoC": ""}, {"M": "the alloy", "F": "ductility", "VoF": "18.1%", "C": "", "VoC": ""}], "pred_set": [{"M": "the alloy", "F": "ductility", "VoF": "4.5%", "C": "", "VoC": ""}, {"M": "the alloy", "F": "ductility", "VoF": "18.1%", "C": "", "VoC": ""}]}, {"data_id": 91, "text": "Another such recently developed alloy, Ti-29Nb-13Ta-4.6Zr (TNTZ) [13], shows a Young\u2019s modulus of 60 GPa", "set": [{"M": "Ti-29Nb-13Ta-4.6Zr", "F": "Young\u2019s modulus", "VoF": "60 GPa", "C": "", "VoC": ""}], "pred_set": [{"M": "Ti-29Nb-13Ta-4.6Zr", "F": "Young\u2019s modulus", "VoF": "60 GPa", "C": "", "VoC": ""}]}, {"data_id": 131, "text": "Superelastic recovery behavior was found in the Ti\u201319Zr\u201310Nb\u20131Fe alloy, with a maximum superelastic recovery strain of 4.7%. Complete and stable superelasticity with 4.0% recovery strain has been achieved after 10 cyclic loading\u2013unloading training processes", "set": [{"M": "Ti\u201319Zr\u201310Nb\u20131Fe", "F": "superelastic recovery strain", "VoF": "4.7%", "C": "", "VoC": ""}, {"M": "Ti\u201319Zr\u201310Nb\u20131Fe", "F": "superelastic recovery strain", "VoF": "4.0%", "C": "", "VoC": ""}], "pred_set": [{"M": "Ti\u201319Zr\u201310Nb\u20131Fe", "F": "superelastic recovery strain", "VoF": "4.7%", "C": "", "VoC": ""}, {"M": "Ti\u201319Zr\u201310Nb\u20131Fe", "F": "superelastic recovery strain", "VoF": "4.0%", "C": "", "VoC": ""}]}, {"data_id": 118, "text": "Fig. 2 shows the tensile true stress-stain curve of Hf25Nb25Ti25Zr25 alloy. It can be derived that this HEA has the yield strength (YS) of 879 MPa, the ultimate tensile strength (UTS) of _x0004_ 969 MPa, and the elastic and plastic elongation of _x0004_ 0.9%, and _x0004_ 14.9%, respectively", "set": [{"M": "Hf25Nb25Ti25Zr25", "F": "elastic", "VoF": "0.9%", "C": "", "VoC": ""}, {"M": "Hf25Nb25Ti25Zr25", "F": "ultimate tensile strength", "VoF": "969 MPa", "C": "", "VoC": ""}, {"M": "Hf25Nb25Ti25Zr25", "F": "plastic elongation", "VoF": "14.9%", "C": "", "VoC": ""}, {"M": "Hf25Nb25Ti25Zr25", "F": "yield strength", "VoF": "879 MPa", "C": "", "VoC": ""}], "pred_set": [{"M": "Hf25Nb25Ti25Zr25", "F": "elastic", "VoF": "0.9%", "C": "", "VoC": ""}, {"M": "Hf25Nb25Ti25Zr25", "F": "ultimate tensile strength", "VoF": "969 MPa", "C": "", "VoC": ""}, {"M": "Hf25Nb25Ti25Zr25", "F": "plastic elongation", "VoF": "14.9%", "C": "", "VoC": ""}, {"M": "Hf25Nb25Ti25Zr25", "F": "yield strength", "VoF": "879 MPa", "C": "", "VoC": ""}]}, {"data_id": 155, "text": "A novel metastable b Ti-25Nb-2Mo-4Sn (wt pct) alloy with high strength (1113 MPa) and low Young\u2019s modulus (65 GPa) was prepared.", "set": [{"M": "Ti-25Nb-2Mo-4Sn", "F": "Young\u2019s modulus", "VoF": "65 GPa", "C": "", "VoC": ""}, {"M": "Ti-25Nb-2Mo-4Sn", "F": "strength", "VoF": "1113 MPa", "C": "", "VoC": ""}], "pred_set": [{"M": "Ti-25Nb-2Mo-4Sn", "F": "Young\u2019s modulus", "VoF": "65 GPa", "C": "", "VoC": ""}, {"M": "Ti-25Nb-2Mo-4Sn", "F": "strength", "VoF": "1113 MPa", "C": "", "VoC": ""}]}, {"data_id": 89, "text": "Ti-15Mo-5Zr-3Al in solution treated condition shows a Young\u2019s modulus of 80 GPa, a yield strength of 838 MPa, and an elongation of 25%", "set": [{"M": "Ti-15Mo-5Zr-3Al", "F": "elongation", "VoF": "25%", "C": "", "VoC": ""}, {"M": "Ti-15Mo-5Zr-3Al", "F": "yield strength", "VoF": "838 MPa", "C": "", "VoC": ""}, {"M": "Ti-15Mo-5Zr-3Al", "F": "Young\u2019s modulus", "VoF": "80 GPa", "C": "", "VoC": ""}], "pred_set": [{"M": "Ti-15Mo-5Zr-3Al", "F": "elongation", "VoF": "25%", "C": "", "VoC": ""}, {"M": "Ti-15Mo-5Zr-3Al", "F": "yield strength", "VoF": "838 MPa", "C": "", "VoC": ""}, {"M": "Ti-15Mo-5Zr-3Al", "F": "Young\u2019s modulus", "VoF": "80 GPa", "C": "", "VoC": ""}]}, {"data_id": 231, "text": "The yield strength of the MoNbTaTiV alloy is 1.4 GPa, while the maximum compressive fracture strength is 2.45 GPa", "set": [{"M": "MoNbTaTiV", "F": "yield strength", "VoF": "1.4 GPa", "C": "", "VoC": ""}, {"M": "MoNbTaTiV", "F": "compressive fracture strength", "VoF": "2.45 GPa", "C": "", "VoC": ""}], "pred_set": [{"M": "MoNbTaTiV", "F": "yield strength", "VoF": "1.4 GPa", "C": "", "VoC": ""}, {"M": "MoNbTaTiV", "F": "compressive fracture strength", "VoF": "2.45 GPa", "C": "", "VoC": ""}]}, {"data_id": 104, "text": "However, in the 423 K treated specimens, a significant jump of yield strength from 480 to 730 MPa is observed, still retaining the initial ductility.", "set": [{"M": "specimens", "F": "yield strength", "VoF": "730 MPa", "C": "", "VoC": ""}], "pred_set": [{"M": "specimens", "F": "yield strength", "VoF": "730 MPa", "C": "", "VoC": ""}]}, {"data_id": 151, "text": "These values are also comparable with standardized biomedical ST + WQ Ti\u201315Mo alloy, which presents an UTS of 690 MPa, elongation of 20% [51] and elastic modulus of 78 GPa [52]. On the other hand, the Ti\u201313Nb\u201313Zr presented 550 MPa UTS, 15% elongation [53] and elastic modulus of 66 GPa [54].", "set": [{"M": "Ti\u201315Mo", "F": "elastic modulus", "VoF": "78 GPa", "C": "", "VoC": ""}, {"M": "Ti\u201315Mo", "F": "elongation", "VoF": "20%", "C": "", "VoC": ""}, {"M": "Ti\u201315Mo", "F": "UTS", "VoF": "690 MPa", "C": "", "VoC": ""}, {"M": "Ti\u201313Nb\u201313Zr", "F": "elongation", "VoF": "15%", "C": "", "VoC": ""}, {"M": "Ti\u201313Nb\u201313Zr", "F": "UTS", "VoF": "550 MPa", "C": "", "VoC": ""}, {"M": "Ti\u201313Nb\u201313Zr", "F": "elastic modulus", "VoF": "66 GPa", "C": "", "VoC": ""}], "pred_set": [{"M": "Ti\u201315Mo", "F": "elastic modulus", "VoF": "78 GPa", "C": "", "VoC": ""}, {"M": "Ti\u201315Mo", "F": "elongation", "VoF": "20%", "C": "", "VoC": ""}, {"M": "Ti\u201315Mo", "F": "UTS", "VoF": "690 MPa", "C": "", "VoC": ""}, {"M": "Ti\u201313Nb\u201313Zr", "F": "elongation", "VoF": "15%", "C": "", "VoC": ""}, {"M": "Ti\u201313Nb\u201313Zr", "F": "UTS", "VoF": "550 MPa", "C": "", "VoC": ""}, {"M": "Ti\u201313Nb\u201313Zr", "F": "elastic modulus", "VoF": "66 GPa", "C": "", "VoC": ""}]}, {"data_id": 113, "text": ". The TiZrNbTaMo HEA exhibited Young's modulus of 153 GPa, Vickers microhardness of 4.9 GPa, compressive yield strength of \u03c3y=1390MPa and apparent plastic strain of \u03b5p \u2248 6% prior to failure.", "set": [{"M": "TiZrNbTaMo", "F": "compressive yield strength", "VoF": "1390MPa", "C": "", "VoC": ""}, {"M": "TiZrNbTaMo", "F": "Vickers microhardness", "VoF": "4.9 GPa", "C": "", "VoC": ""}, {"M": "TiZrNbTaMo", "F": "plastic strain", "VoF": "6%", "C": "", "VoC": ""}, {"M": "TiZrNbTaMo", "F": "Young's modulus", "VoF": "153 GPa", "C": "", "VoC": ""}], "pred_set": [{"M": "TiZrNbTaMo", "F": "compressive yield strength", "VoF": "1390MPa", "C": "", "VoC": ""}, {"M": "TiZrNbTaMo", "F": "Vickers microhardness", "VoF": "4.9 GPa", "C": "", "VoC": ""}, {"M": "TiZrNbTaMo", "F": "plastic strain", "VoF": "6%", "C": "", "VoC": ""}, {"M": "TiZrNbTaMo", "F": "Young's modulus", "VoF": "153 GPa", "C": "", "VoC": ""}]}, {"data_id": 57, "text": "It should be noted that 523 K HT of (Ti\u201335Nb)\u20134Sn exhibits high strength over 800 MPa with an appreciable elongation to fracture of 6.5%.", "set": [{"M": "Ti\u201335Nb)\u20134Sn", "F": "strength", "VoF": "800 MPa", "C": "", "VoC": ""}, {"M": "Ti\u201335Nb)\u20134Sn", "F": "elongation", "VoF": "6.5%", "C": "", "VoC": ""}], "pred_set": [{"M": "Ti\u201335Nb)\u20134Sn", "F": "strength", "VoF": "800 MPa", "C": "", "VoC": ""}, {"M": "Ti\u201335Nb)\u20134Sn", "F": "elongation", "VoF": "6.5%", "C": "", "VoC": ""}]}, {"data_id": 194, "text": "The TiC10 alloy yield strength were 1490 MPa and 1190 MPa when the sintering temperatures were 950 \u00b0C and 1000 \u00b0C, respectively", "set": [{"M": "TiC10", "F": "yield strength", "VoF": "1490 MPa", "C": "", "VoC": ""}, {"M": "TiC10", "F": "yield strength", "VoF": "1190 MPa", "C": "", "VoC": ""}], "pred_set": [{"M": "TiC10", "F": "yield strength", "VoF": "1490 MPa", "C": "", "VoC": ""}, {"M": "TiC10", "F": "yield strength", "VoF": "1190 MPa", "C": "", "VoC": ""}]}, {"data_id": 50, "text": "Ti66Mo8Nb26 alloy with the large Vickers hardness (242 HV) has the large line elastic limit (581 MPa), high yield strength (663 MPa), and large elastic energy (4.78 _x0003_ 106 J m-3) can consider as biomedical and functional materials.", "set": [{"M": "Ti66Mo8Nb26", "F": "yield strength", "VoF": "663 MPa", "C": "", "VoC": ""}, {"M": "Ti66Mo8Nb26", "F": "line elastic limit", "VoF": "581 MPa", "C": "", "VoC": ""}, {"M": "Ti66Mo8Nb26", "F": "large elastic energy", "VoF": "4.78 _x0003_ 106 J m-3", "C": "", "VoC": ""}, {"M": "Ti66Mo8Nb26", "F": "Vickers hardness", "VoF": "242 HV", "C": "", "VoC": ""}], "pred_set": [{"M": "Ti66Mo8Nb26", "F": "yield strength", "VoF": "663 MPa", "C": "", "VoC": ""}, {"M": "Ti66Mo8Nb26", "F": "line elastic limit", "VoF": "581 MPa", "C": "", "VoC": ""}, {"M": "Ti66Mo8Nb26", "F": "large elastic energy", "VoF": "4.78 _x0003_ 106 J m-3", "C": "", "VoC": ""}, {"M": "Ti66Mo8Nb26", "F": "Vickers hardness", "VoF": "242 HV", "C": "", "VoC": ""}]}, {"data_id": 114, "text": "Vickers microhardness, Hv, of the as-cast TiZrNbTaMo HEA was determined to be 4.9 \u00b1 0.1 GPa with a small variation of ~2%.", "set": [{"M": "TiZrNbTaMo", "F": "Vickers microhardness", "VoF": "4.9 \u00b1 0.1 GPa", "C": "", "VoC": ""}], "pred_set": [{"M": "TiZrNbTaMo", "F": "Vickers microhardness", "VoF": "4.9 \u00b1 0.1 GPa", "C": "", "VoC": ""}]}, {"data_id": 83, "text": "Concerning the heat-treated specimens, Ti-23Nb- 2.0Fe-10Zr performed best in response to aging, with an average yield strength of 980 \u00b1 62 MPa.", "set": [{"M": "Ti-23Nb- 2.0Fe-10Zr", "F": "yield strength", "VoF": "980 \u00b1 62 MPa", "C": "", "VoC": ""}], "pred_set": [{"M": "Ti-23Nb- 2.0Fe-10Zr", "F": "yield strength", "VoF": "980 \u00b1 62 MPa", "C": "", "VoC": ""}]}, {"data_id": 71, "text": "In a systematic investigation of the composition and mechanical properties of this alloy it was found that the most desirable properties, combining 66.9 GPa Young\u2019s modulus and 804 MPa tensile strength, exist in a narrow composition range of b stabilizing elements Ta or Nb at Ti\u201330Nb\u201310Ta\u20135Zr.  ", "set": [{"M": "Ti\u201330Nb\u201310Ta\u20135Zr", "F": "Young\u2019s modulus", "VoF": "66.9 GPa", "C": "", "VoC": ""}, {"M": "Ti\u201330Nb\u201310Ta\u20135Zr", "F": "tensile strength", "VoF": "804 MPa", "C": "", "VoC": ""}], "pred_set": [{"M": "Ti\u201330Nb\u201310Ta\u20135Zr", "F": "Young\u2019s modulus", "VoF": "66.9 GPa", "C": "", "VoC": ""}, {"M": "Ti\u201330Nb\u201310Ta\u20135Zr", "F": "tensile strength", "VoF": "804 MPa", "C": "", "VoC": ""}]}, {"data_id": 225, "text": "The tensile yield strength, elongation and fracture strain of HfNbTaTiZr HEA with smallest grain size 38 \u03bcm are 958 MPa, 20%, and 1.23, respectively", "set": [{"M": "HfNbTaTiZr", "F": "tensile yield strength", "VoF": "958 MPa", "C": "", "VoC": ""}, {"M": "HfNbTaTiZr", "F": "elongation", "VoF": "20%", "C": "", "VoC": ""},
