Repository: HEI-MENGZHE/Material_Tuple

File: data/MaterialSet/数据修改/MaterialSet_allocation/train_4.json (part 1 of 3)
[{"data_id": 82, "text": "Concerning the heat-treated specimens, Ti-23Nb- 2.0Fe-10Zr performed best in response to aging, with an average yield strength of 980 \u00b1 62 MPa.", "set": [{"M": "Ti-23Nb- 2.0Fe-10Zr", "F": "yield strength", "VoF": "980 \u00b1 62 MPa", "C": "", "VoC": ""}]}, {"data_id": 135, "text": " The Ti-12Mo-5Zr alloy exhibits comparable mechanical properties as of Ti-12Mo alloy, similarly a large work-hardening rate, reaching about levels of true stress and true strain at necking of 970 MPa and 0.31, respectively.", "set": [{"M": "Ti-12Mo-5Zr", "F": "true strain", "VoF": "0.31", "C": "", "VoC": ""}, {"M": "Ti-12Mo-5Zr", "F": "true stress", "VoF": "970 MPa", "C": "", "VoC": ""}], "pred_set": [{"M": "Ti-12Mo-5Zr", "F": "true strain", "VoF": "0.31", "C": "", "VoC": ""}, {"M": "Ti-12Mo-5Zr", "F": "true stress", "VoF": "970 MPa", "C": "", "VoC": ""}]}, {"data_id": 2, "text": "This results in a progressive decline in Young's modulus values of the alloys reaching the minimum (84 GPa) in Ti\u20137Fe\u201311Nb alloy which has the highest concentration of Nb and a single \u03b2 phase microstructure (Moeq = 20.56 wt.%).", "set": [{"M": "Ti\u20137Fe\u201311Nb", "F": "Young's modulus", "VoF": "84 GPa", "C": "", "VoC": ""}]}, {"data_id": 72, "text": "The tensile strength of the studied composition directly after hot-work ranges between 750 and 900 MPa, depending on interstitial content, while Ti\u201324.3Nb\u20138.3Sn, nearly equal to the current composition less Zr, has a tensile strength of 460 MPa.", "set": [{"M": "Ti\u201324.3Nb\u20138.3Sn", "F": "tensile strength", "VoF": "460 MPa", "C": "", "VoC": ""}], "pred_set": [{"M": "Ti\u201324.3Nb\u20138.3Sn", "F": "tensile strength", "VoF": "460 MPa", "C": "", "VoC": ""}]}, {"data_id": 187, "text": " Also, Kopova et al. proposed the addition of 2  wt.% of Fe to the commercial TNZT alloy, which has a modulus of 55 GPa in the asquenched condition.", "set": [{"M": "TNZT", "F": "modulus", "VoF": "55 GPa", "C": "", "VoC": ""}]}, {"data_id": 71, "text": "Ti\u201324Nb\u20134Zr\u20138Sn is a low Young\u2019s modulus, high strength, high recoverable strain b phase alloy, suitable for, but not limited to, biomedical applications. A Young\u2019s modulus below 50 GPa with 3.3% recoverable strain is realized directly after hot-work, and a tensile strength of 1150 MPa can be achieved through a-ageing.", "set": [{"M": "Ti\u201324Nb\u20134Zr\u20138Sn", "F": "tensile strength", "VoF": "1150 MPa", "C": "", "VoC": ""}, {"M": "Ti\u201324Nb\u20134Zr\u20138Sn", "F": "recoverable strain", "VoF": "3.3%", "C": "", "VoC": ""}, {"M": "Ti\u201324Nb\u20134Zr\u20138Sn", "F": "Young\u2019s modulus", "VoF": "50 GPa", "C": "", "VoC": ""}]}, {"data_id": 57, "text": "Tensile strengths of ST (Ti\u201335Nb)\u20134Sn and (Ti\u201335Nb)\u2013 7.9Sn exhibit almost the same value of about 500 MPa", "set": [{"M": "Ti\u201335Nb)\u2013 7.9Sn", "F": "Tensile strengths", "VoF": "500 MPa", "C": "", "VoC": ""}, {"M": "Ti\u201335Nb)\u20134Sn", "F": "Tensile strengths", "VoF": "500 MPa", "C": "", "VoC": ""}]}, {"data_id": 183, "text": "Indeed, aging at 482\u00b0C for 8 h  resulted in the highest yield strength  (1,288 MPa) observed for Ti-35Nb-7Zr- 5Ta-0.68O with the tensile ductility still  remaining within acceptable limits (i.e.,  8% elongation).", "set": [{"M": "Ti-35Nb-7Zr- 5Ta-0.68O", "F": "yield strength", "VoF": "1,288 MPa", "C": "", "VoC": ""}, {"M": "Ti-35Nb-7Zr- 5Ta-0.68O", "F": "elongation", "VoF": "8%", "C": "", "VoC": ""}]}, {"data_id": 16, "text": "The specimen (stq) exhibited a hardness of 2.6 GPa. The hardness increased to 3.2 GPa after aging at  500\u00b0 C. Interestingly, the hardness decreased to 2.4 GPa after aging at 600\u00b0 C compared to the STQ.", "set": [{"M": "specimen", "F": "hardness", "VoF": "2.6 GPa", "C": "", "VoC": ""}, {"M": "specimen", "F": "hardness", "VoF": "2.4 GPa", "C": "", "VoC": ""}, {"M": "specimen", "F": "hardness", "VoF": "3.2 GPa", "C": "", "VoC": ""}]}, {"data_id": 222, "text": "For example, NbMoTaW and VNbMoTaW alloys have high  compressive yield strength of 405 MPa and 477 MPa at 1600 \u00b0C", "set": [{"M": "NbMoTaW", "F": "compressive yield strength", "VoF": "405 MPa", "C": "", "VoC": "1600 \u00b0C"}, {"M": "VNbMoTaW", "F": "yield strength", "VoF": "477 MPa", "C": "", "VoC": "1600 \u00b0C"}]}, {"data_id": 128, "text": "The as-quenched Fe1.0 alloy showed a large elongation (EL) of 25% at rupture, a high ultimate tensile strength (UTS, ~723 MPa) and a low Young's modulus (E, ~59 GPa).", "set": [{"M": "Fe1.0", "F": "Young's modulus", "VoF": "~59 GPa", "C": "", "VoC": ""}, {"M": "Fe1.0", "F": "E", "VoF": "~59 GPa", "C": "", "VoC": ""}, {"M": "Fe1.0", "F": "ultimate tensile strength", "VoF": "~723 MPa", "C": "", "VoC": ""}]}, {"data_id": 209, "text": "Increase of testing temperature to 600\u00b0C results in decrease of strength and increase of ductility  of the alloys. The yield strength of the AlNbTiV alloy decreases to 780 MPa, but fracture strain  increases to 12.5%, while the AlCr1.5NbTiV alloy has yield strength of 1370 MPa and fracture  strain of 0.8%. At higher temperature of 800\u00b0C, pronounced increase of ductility of the  AlCrxNbTiV alloys was observed \u2013 they were compressed to 50% strain without fracture. The  yield strength of the AlNbTiV and AlCr1.5NbTiV alloys decreases to 560 MPa and 970 MPa  respectively.", "set": [{"M": "AlCr1.5NbTiV", "F": "fracture  strain", "VoF": "0.8%", "C": "testing temperature", "VoC": "600\u00b0C"}, {"M": "AlCr1.5NbTiV", "F": "yield strength", "VoF": "1370 MPa", "C": "temperature", "VoC": "600\u00b0C"}, {"M": "AlNbTiV", "F": "yield strength", "VoF": "780 MPa", "C": "temperature", "VoC": "600\u00b0C"}, {"M": "AlNbTiV", "F": "fracture strain", "VoF": "12.5%", "C": "temperature", "VoC": "600\u00b0C"}, {"M": "AlNbTiV", "F": "yield strength", "VoF": "560 MPa", "C": "temperature", "VoC": "800\u00b0C"}, {"M": "AlCr1.5NbTiV", "F": "yield strength", "VoF": "970 MPa", "C": "temperature", "VoC": "800\u00b0C"}]}, {"data_id": 247, "text": "The Mo7.5 alloy specimen annealed at 900\u00b0C  shows much higher YS (701 MPa) and UTS (1096 MPa), together with the EL of 38.3%.", "set": [{"M": "Mo7.5", "F": "YS", "VoF": "701 MPa", "C": "", "VoC": ""}, {"M": "Mo7.5", "F": "UTS", "VoF": "1096 MPa", "C": "", "VoC": ""}, {"M": "Mo7.5", "F": "EL", "VoF": "38.3%", "C": "", "VoC": ""}]}, {"data_id": 94, "text": "The Young\u02bcs moduli of the alloys are lower than that of wrought Ti-64 (110 GPa).", "set": [{"M": "Ti-64", "F": "Young\u02bcs moduli", "VoF": "110 GPa", "C": "", "VoC": ""}]}, {"data_id": 203, "text": "Ni1.0 and Ni1.5 alloys achieve a good combination of strength and ductility, especially for Ni1.5 alloy. Ni1.5 alloy exhibits the biggest maximum compressive strength of 1725 MPa, with a fracture strain of 35.9% and a hardness of 323.8 HV.", "set": [{"M": "Ni1.5", "F": "compressive strength", "VoF": "1725 MPa", "C": "", "VoC": ""}, {"M": "Ni1.5", "F": "fracture strain", "VoF": "35.9%", "C": "", "VoC": ""}, {"M": "Ni1.5", "F": "hardness", "VoF": "323.8 HV", "C": "", "VoC": ""}]}, {"data_id": 74, "text": "Compression yield strength and compression strength of the TTZN alloys vary from 1317 to 1603 MPa, and from 1787 to 1807 MPa, respectively. The TTZN-1 alloy shows the highest compressive strain and the lowest compressive strength and compressive yield strength among the TTZN alloys. The micro-hardness values are 364.6 \u00b1 3.3 HV, 422.5 \u00b1 9.6 HV and  433.4 \u00b1 7.9 for TTZN-1, TTZN-2 and TTZN-3, respectively.", "set": [{"M": "TTZN-1", "F": "micro-hardness", "VoF": "364.6 \u00b1 3.3 HV", "C": "", "VoC": ""}, {"M": "TTZN-3", "F": "micro-hardness", "VoF": "433.4 \u00b1 7.9", "C": "", "VoC": ""}, {"M": "TTZN-2", "F": "micro-hardness", "VoF": "422.5 \u00b1 9.6 HV", "C": "", "VoC": ""}]}, {"data_id": 67, "text": "The true stress-strain profile exhibited by samples Ti-8Mo-6Nb-4Zr, Ti-8Mo-5Nb-3Zr and Ti-8Mo-4Nb-5Zr show considerably higher strengths of 899 MPa, 947 MPa and 798MPa, respectively, with a gentle slope in the elastic region, and outstanding work hardening after the yielding", "set": [{"M": "Ti-8Mo-6Nb-4Zr", "F": "strengths", "VoF": "899 MPa", "C": "", "VoC": ""}, {"M": "Ti-8Mo-5Nb-3Zr", "F": "strengths", "VoF": "947 MPa", "C": "", "VoC": ""}, {"M": "Ti-8Mo-4Nb-5Zr", "F": "strengths", "VoF": "798MPa", "C": "", "VoC": ""}]}, {"data_id": 9, "text": "The Ti75Fe20Sn5 alloy that has high yield strength (1700 MPa), high fracture strength (2332 MPa), large plastic strain (10.4%), high Vickers hardness (558 HV), and high specific strength (300 Pam3/g) can be considered as a new engineering alloy", "set": [{"M": "Ti75Fe20Sn5", "F": "plastic strain", "VoF": "10.4%", "C": "", "VoC": ""}, {"M": "Ti75Fe20Sn5", "F": "specific strength", "VoF": "300 Pam3/g", "C": "", "VoC": ""}, {"M": "Ti75Fe20Sn5", "F": "fracture strength", "VoF": "2332 MPa", "C": "", "VoC": ""}, {"M": "Ti75Fe20Sn5", "F": "Vickers hardness", "VoF": "558 HV", "C": "", "VoC": ""}, {"M": "Ti75Fe20Sn5", "F": "yield strength", "VoF": "1700 MPa", "C": "", "VoC": ""}]}, {"data_id": 124, "text": " Tie10Mo alloy, the addition of 2 wt% of Fe increased the yield strength from 572 to 902 MPa by improving the CRSS for twinning", "set": [{"M": "Tie10Mo", "F": "yield strength", "VoF": "572 to 902 MPa", "C": "", "VoC": ""}]}, {"data_id": 232, "text": "In fact, the elastic constants of Ni-40Fe-20Cr are also similar with those of Fe-12Cr-12Ni, in which the c11, c12, and c44 are 211 GPa, 140 GPa, and 123 GPa, respectively,", "set": [{"M": "Ni-40Fe-20Cr", "F": "c44", "VoF": "123 GPa", "C": "", "VoC": ""}, {"M": "Ni-40Fe-20Cr", "F": "c11", "VoF": "211 GPa", "C": "", "VoC": ""}, {"M": "Ni-40Fe-20Cr", "F": "c12", "VoF": "140 GPa", "C": "", "VoC": ""}]}, {"data_id": 10, "text": "The  TNF0 alloy demonstrate the highest Young\u2019s modulus (116 \u00b1 9 GPa) and Young\u2019s modulus  then decreases to 99 \u00b1 5 GPa for the TNF2 alloy, followed by 81 \u00b1 3 GPa for the TNF4 alloy,  77 \u00b1 4 GPa for the TNF6 alloy and finally 72 \u00b1 5 GPa for the TNF8 alloy", "set": [{"M": "TNF0", "F": "Young\u2019s modulus", "VoF": "116 \u00b1 9 GPa", "C": "", "VoC": ""}, {"M": "TNF4", "F": "Young\u2019s modulus", "VoF": "81 \u00b1 3 GPa", "C": "", "VoC": ""}, {"M": "TNF2", "F": "Young\u2019s modulus", "VoF": "99 \u00b1 5 GPa", "C": "", "VoC": ""}, {"M": "TNF8 alloy", "F": "Young\u2019s modulus", "VoF": "72 \u00b1 5 GPa", "C": "", "VoC": ""}, {"M": "TNF6", "F": "Young\u2019s modulus", "VoF": "77 \u00b1 4 GPa", "C": "", "VoC": ""}], "pred_set": [{"M": "TNF0", "F": "Young\u2019s modulus", "VoF": "116 \u00b1 9 GPa", "C": "", "VoC": ""}, {"M": "TNF4", "F": "Young\u2019s modulus", "VoF": "81 \u00b1 3 GPa", "C": "", "VoC": ""}, {"M": "TNF2", "F": "Young\u2019s modulus", "VoF": "99 \u00b1 5 GPa", "C": "", "VoC": ""}, {"M": "TNF8 alloy", "F": "Young\u2019s modulus", "VoF": "72 \u00b1 5 GPa", "C": "", "VoC": ""}, {"M": "TNF6", "F": "Young\u2019s modulus", "VoF": "77 \u00b1 4 GPa", "C": "", "VoC": ""}]}, {"data_id": 70, "text": "In a systematic investigation of the composition and mechanical properties of this alloy it was found that the most desirable properties, combining 66.9 GPa Young\u2019s modulus and 804 MPa tensile strength, exist in a narrow composition range of b stabilizing elements Ta or Nb at Ti\u201330Nb\u201310Ta\u20135Zr.  ", "set": [{"M": "Ti\u201330Nb\u201310Ta\u20135Zr", "F": "Young\u2019s modulus", "VoF": "66.9 GPa", "C": "", "VoC": ""}, {"M": "Ti\u201330Nb\u201310Ta\u20135Zr", "F": "tensile strength", "VoF": "804 MPa", "C": "", "VoC": ""}]}, {"data_id": 12, "text": "On the other hand, the highest hardness of 6.13 \u00b1 0.26 GPa is found in the TNF0 alloy because it comprises the orthorhombic \u03b1'' phase in the microstructure.", "set": [{"M": "TNF0", "F": "hardness", "VoF": "6.13 \u00b1 0.26 GPa", "C": "", "VoC": ""}]}, {"data_id": 35, "text": "The highest hardness (467HV) and elastic modulus (128 GPa) were observed for Ti\u20138Fe alloy which contained the highest volume fraction of a00 phase, 24%", "set": [{"M": "Ti\u20138Fe", "F": "hardness", "VoF": "467HV", "C": "", "VoC": ""}, {"M": "Ti\u20138Fe alloy", "F": "elastic modulus", "VoF": "128 GPa", "C": "", "VoC": ""}], "pred_set": [{"M": "Ti\u20138Fe", "F": "hardness", "VoF": "467HV", "C": "", "VoC": ""}, {"M": "Ti\u20138Fe alloy", "F": "elastic modulus", "VoF": "128 GPa", "C": "", "VoC": ""}]}, {"data_id": 229, "text": "At 1600 \u00b0C, BCC MoNbTaW and MoNbTaVW HEAs maintain yield strengths of 405 and 477 MPa, respectively,", "set": [{"M": "MoNbTaW", "F": "yield strengths", "VoF": "405", "C": "", "VoC": "1600 \u00b0C"}, {"M": "MoNbTaVW", "F": "yield strengths", "VoF": "477 MPa", "C": "", "VoC": "1600 \u00b0C"}]}, {"data_id": 170, "text": "Ti\u20136Cr\u20135Mo\u20135V\u20134Al alloy is a new metastable beta alloy developed by BaoTi Group as thick-section structural materials for aerospace applications. Its design was to achieve an excellent combination of high strength and good ductility based on the multicomponent strengthening. The alloy was reported to exhibit an ultimate tensile strength around 1250 MPa and fracture toughness (KIC) levels from 73 to 94 MPa m1/2 after solution and aging treatment", "set": [{"M": "Ti\u20136Cr\u20135Mo\u20135V\u20134Al", "F": "ultimate tensile strength", "VoF": "1250 MPa", "C": "", "VoC": ""}, {"M": "Ti\u20136Cr\u20135Mo\u20135V\u20134Al", "F": "fracture toughness", "VoF": "73 to 94 MPa m1/2", "C": "", "VoC": ""}]}, {"data_id": 243, "text": "Stress-strain (S-S) curves of Al0.3CoCrFeNi alloys recrystallized at different temperatures and  then tensile-deformed at room temperature are shown in Fig. 3 (a). The alloys annealed at and  below 1273 K, containing the B2-type precipitates, exhibit a high yield stress above 500 MPa. In  particular, a good balance between ultimate tensile strength (> 1000 MPa) and ductility (> 40%) can  be obtained in the alloys annealed at 1073 K,", "set": [{"M": "Al0.3CoCrFeNi", "F": "yield stress", "VoF": "500 MPa", "C": "", "VoC": ""}, {"M": "Al0.3CoCrFeNi", "F": "ultimate tensile strength", "VoF": "> 1000 MPa", "C": "", "VoC": ""}, {"M": "Al0.3CoCrFeNi", "F": "ductility", "VoF": "> 40%", "C": "", "VoC": ""}]}, {"data_id": 251, "text": " However, compared to the strength of the nanocrystalline FeCoCrNiMn HEA produced by HPT (UTS: 1950 MPa)", "set": [{"M": "FeCoCrNiMn", "F": "UTS", "VoF": "1950 MPa", "C": "", "VoC": ""}]}, {"data_id": 113, "text": "Vickers microhardness, Hv, of the as-cast TiZrNbTaMo HEA was determined to be 4.9 \u00b1 0.1 GPa with a small variation of ~2%.", "set": [{"M": "TiZrNbTaMo", "F": "Vickers microhardness", "VoF": "4.9 \u00b1 0.1 GPa", "C": "", "VoC": ""}]}, {"data_id": 192, "text": "At 1000\u00b0C the AlNbTiVZr0.5 alloy demonstrates low yield strength of 75 MPa and steady-state flow after  yielding.", "set": [{"M": "AlNbTiVZr0.5", "F": "yield strength", "VoF": "75 MPa", "C": "", "VoC": "1000\u00b0C"}]}, {"data_id": 120, "text": " Currently, Tie6Ale4V ELI (Ti64 ELI) and Tie12Moe6Zre2Fe (TMZF) are the two most popular Ti alloys for orthopaedic applications. However, their high Young\u2019s modulus (110 GPa and 80 GPa respectively), poor ductility (i.e., associated with limited working hardening) and potential toxic risk derived metallic ion releasing (such as Al and V in Ti64) limit their further applications", "set": [{"M": "Tie6Ale4V", "F": "Young\u2019s modulus", "VoF": "110 GPa", "C": "", "VoC": ""}, {"M": "Tie12Moe6Zre2Fe", "F": "Young\u2019s modulus", "VoF": "80 GPa", "C": "", "VoC": ""}]}, {"data_id": 223, "text": "HfMoTaTiZr and  HfMoNbTaTiZr alloys have the compressive yield strength of 404 MPa and 556 MPa at 1200 \u00b0C", "set": [{"M": "HfMoTaTiZr", "F": "compressive yield strength", "VoF": "404 MPa", "C": "", "VoC": "1200 \u00b0C"}, {"M": "HfMoNbTaTiZr", "F": "compressive yield strength", "VoF": "556 MPa", "C": "", "VoC": "1200 \u00b0C"}]}, {"data_id": 13, "text": "Young\u2019s modulus of Ti-Mo5-CR drastically decreases to 59 GPa from 75 GPa (after ST), and Young\u2019s modulus of Ti-Mo6-CR slightly decreases to 61 Gpa from 63 GPa (after ST); however, Young\u2019s modulus of Ti-Mo7-CR increases to 73 GPa from 66 GPa (after ST).", "set": [{"M": "Ti-Mo5-CR", "F": "Young\u2019s modulus", "VoF": "59 GPa", "C": "", "VoC": ""}, {"M": "Ti-Mo6-CR", "F": "Young\u2019s modulus", "VoF": "61 Gpa", "C": "", "VoC": ""}, {"M": "Ti-Mo7-CR", "F": "Young\u2019s modulus", "VoF": "73 GPa", "C": "", "VoC": ""}]}, {"data_id": 137, "text": "It can be seen in Fig. 2 that the Ti-12Mo-5Zr alloy shows excellent combination of improved yield strength (> 650 MPa), high ductility (uniform ductility 30%) and work-hardening behaviour", "set": [{"M": "Ti-12Mo-5Zr", "F": "yield strength", "VoF": "> 650 MPa", "C": "", "VoC": ""}, {"M": "Ti-12Mo-5Zr", "F": "ductility", "VoF": "30%", "C": "", "VoC": ""}], "pred_set": [{"M": "Ti-12Mo-5Zr", "F": "yield strength", "VoF": "> 650 MPa", "C": "", "VoC": ""}, {"M": "Ti-12Mo-5Zr", "F": "ductility", "VoF": "30%", "C": "", "VoC": ""}]}, {"data_id": 195, "text": "The TiC10 alloy yield strength were 1490 MPa and 1190 MPa when the sintering temperatures were 950 \u00b0C and 1000 \u00b0C, respectively", "set": [{"M": "TiC10", "F": "yield strength", "VoF": "1490 MPa", "C": "", "VoC": ""}, {"M": "TiC10", "F": "yield strength", "VoF": "1190 MPa", "C": "", "VoC": ""}]}, {"data_id": 191, "text": " Increase of the temperature to 600\u00b0C  results in decrease of the yield strength of the alloy to 1160 Mpa", "set": [{"M": "the alloy", "F": "yield strength", "VoF": "1160 Mpa", "C": "temperature", "VoC": "600\u00b0C"}]}, {"data_id": 130, "text": "Superelastic recovery behavior was found in the Ti\u201319Zr\u201310Nb\u20131Fe alloy, with a maximum superelastic recovery strain of 4.7%. Complete and stable superelasticity with 4.0% recovery strain has been achieved after 10 cyclic loading\u2013unloading training processes", "set": [{"M": "Ti\u201319Zr\u201310Nb\u20131Fe", "F": "superelastic recovery strain", "VoF": "4.7%", "C": "", "VoC": ""}, {"M": "Ti\u201319Zr\u201310Nb\u20131Fe", "F": "superelastic recovery strain", "VoF": "4.0%", "C": "", "VoC": ""}]}, {"data_id": 18, "text": "The yield strength of STQ, aging 500 and aging 600 Ti-25Nb-3Fe was 665 MPa, 960 MPa and 560 MPa, respectively (Table 1).", "set": [{"M": "Ti-25Nb-3Fe", "F": "yield strength", "VoF": "560 MPa", "C": "", "VoC": ""}, {"M": "Ti-25Nb-3Fe", "F": "yield strength", "VoF": "960 MPa", "C": "", "VoC": ""}, {"M": "Ti-25Nb-3Fe", "F": "yield strength", "VoF": "665 MPa", "C": "", "VoC": ""}]}, {"data_id": 20, "text": "The elastic modulus of the STQ and A- 500 specimens was 60 GPa and 82 GPa respectively (Table 1).", "set": [{"M": "specimens", "F": "elastic modulus", "VoF": "82 GPa", "C": "", "VoC": ""}, {"M": "specimens", "F": "elastic modulus", "VoF": "60 GPa", "C": "", "VoC": ""}], "pred_set": [{"M": "specimens", "F": "elastic modulus", "VoF": "82 GPa", "C": "", "VoC": ""}, {"M": "specimens", "F": "elastic modulus", "VoF": "60 GPa", "C": "", "VoC": ""}]}, {"data_id": 58, "text": " Tensile strength of (Ti\u201335Nb)\u20134Sn heat treated at 523 K after cold rolling increases over 800 MPa with keeping low Young\u2019s modulus of 52 GPa which could be related to work hardening, grain refinement and  precipitation.", "set": [{"M": "Ti\u201335Nb)\u20134Sn", "F": "Tensile strength", "VoF": "800 MPa", "C": "", "VoC": ""}, {"M": "Ti\u201335Nb)\u20134Sn", "F": "Young\u2019s modulus", "VoF": "52 GPa", "C": "", "VoC": ""}]}, {"data_id": 141, "text": "In addition, a relatively high elasticity modulus mismatch between the Ti\u20136Al\u20134V alloy (110 GPa) and the bone (3\u201320 GPa) induced stress shielding effect, which could cause insufficient loading on bone adjacentto the implant, leading to an eventualfailure ofthe implant", "set": [{"M": "Ti\u20136Al\u20134V", "F": "elasticity modulus", "VoF": "110 GPa", "C": "", "VoC": ""}]}, {"data_id": 65, "text": "The tensile strength, 0.2% proof stress and elongation of ST alloy are around 650 MPa, 600 MPa and 25%, respectively", "set": [{"M": "ST alloy", "F": "tensile strength", "VoF": "650 MPa", "C": "", "VoC": ""}, {"M": "ST alloy", "F": "proof stress", "VoF": "600 MPa", "C": "", "VoC": ""}, {"M": "ST alloy", "F": "elongation", "VoF": "25%", "C": "", "VoC": ""}]}, {"data_id": 14, "text": "It can be inferred from Fig. 5 that the compressive yield strength of all alloys are higher than those of CP-Ti (552 MPa) and Ti\u20136Al\u20134V (970 MPa)", "set": [{"M": "Ti\u20136Al\u20134V", "F": "yield strength", "VoF": "970 MPa", "C": "", "VoC": ""}, {"M": "CP-Ti", "F": "yield strength", "VoF": "552 MPa", "C": "", "VoC": ""}]}, {"data_id": 193, "text": "However, the AlNbTiVZr0.5 alloy (marked with the star) combines high specific strength of \u2248 263  kPa m3 kg-1 with ductility of 50%, i.e. has advantages of both mentioned groups of the alloys.", "set": [{"M": "AlNbTiVZr0.5", "F": "specific strength", "VoF": "263  kPa m3 kg-1", "C": "", "VoC": ""}, {"M": "AlNbTiVZr0.5", "F": "ductility", "VoF": "50%", "C": "", "VoC": ""}]}, {"data_id": 144, "text": "The Ti84Fe10Sn3Nb3 alloy  exhibited the best plasticity (64.7% plastic strain) among the three developed alloys,  meanwhile it presented over 1.4 GPa yield stress and 1.9 GPa ultimate stress.", "set": [{"M": "Ti84Fe10Sn3Nb3", "F": "plastic strain", "VoF": "64.7%", "C": "", "VoC": ""}, {"M": "Ti84Fe10Sn3Nb3", "F": "ultimate stress", "VoF": "1.9 GPa", "C": "", "VoC": ""}, {"M": "Ti84Fe10Sn3Nb3", "F": "yield stress", "VoF": "1.4 GPa", "C": "", "VoC": ""}]}, {"data_id": 45, "text": "With Fe content increasing to 1.5 wt%, ZTAFV-1.5 alloy has an ultimate tensile strength of 1667 MPa, but it exhibits a lower total elongation of 2.34%", "set": [{"M": "ZTAFV-1.5", "F": "ultimate tensile strength", "VoF": "1667 MPa", "C": "", "VoC": ""}, {"M": "ZTAFV-1.5", "F": "elongation", "VoF": "2.34%", "C": "", "VoC": ""}]}, {"data_id": 85, "text": "In the ST-WQ condition, an elastic modulus close to 65 GPa was obtained for Ti-27Nb-1.5Fe with additions of 10 and 13 Zr (wt%).", "set": [{"M": "Ti-27Nb-1.5Fe", "F": "elastic modulus", "VoF": "65 GPa", "C": "", "VoC": ""}]}, {"data_id": 81, "text": "In 2009, Cui & Guo designed a novel J Mater Sci (2021) 56:11494\u201311510 11495 alloy named TNZF (Ti-28Nb-13Zr-0.5Fe wt%). Forged samples subjected to ST-WQ presented yield strength of 800 MPa, elongation of 13%, and an elastic modulus of 60 GPa.", "set": [{"M": "Ti-28Nb-13Zr-0.5Fe", "F": "elastic modulus", "VoF": "60 GPa", "C": "", "VoC": ""}, {"M": "Ti-28Nb-13Zr-0.5Fe", "F": "elongation", "VoF": "13%", "C": "", "VoC": ""}, {"M": "Ti-28Nb-13Zr-0.5Fe", "F": "yield strength", "VoF": "800 MPa", "C": "", "VoC": ""}]}, {"data_id": 88, "text": "Ti-15Mo-5Zr-3Al in solution treated condition shows a Young\u2019s modulus of 80 GPa, a yield strength of 838 MPa, and an elongation of 25%", "set": [{"M": "Ti-15Mo-5Zr-3Al", "F": "elongation", "VoF": "25%", "C": "", "VoC": ""}, {"M": "Ti-15Mo-5Zr-3Al", "F": "yield strength", "VoF": "838 MPa", "C": "", "VoC": ""}, {"M": "Ti-15Mo-5Zr-3Al", "F": "Young\u2019s modulus", "VoF": "80 GPa", "C": "", "VoC": ""}]}, {"data_id": 174, "text": "The UTS increased from 601 \u00b1 15 to 689 \u00b1 6 MPa for Ti-30Nb-5Fe.", "set": [{"M": "Ti-30Nb-5Fe", "F": "UTS", "VoF": "689 \u00b1 6 MPa", "C": "", "VoC": ""}]}, {"data_id": 31, "text": "In the work of Gordin et al. [7], the ultrasonic technique was used to measure Young\u2019s modulus of the Ti\u201312Mo\u20135Ta alloy as well in the Ti\u20136Al\u20134V alloy. The values were 74 GPa and 120 GPa, respectively", "set": [{"M": "Ti\u20136Al\u20134V", "F": "Young\u2019s modulus", "VoF": "120 GPa", "C": "", "VoC": ""}, {"M": "Ti\u201312Mo\u20135Ta", "F": "Young\u2019s modulus", "VoF": "74 GPa", "C": "", "VoC": ""}]}, {"data_id": 100, "text": "In this study, the metastable beta Ti\u201312Mo (wt.%) alloy was synthesized by the cold crucible levitation melting (CCLM) method and then quenched in water from the beta domain. The tensile test carried out on the as-quenched alloy showed an elongation of 45% before fracture.", "set": [{"M": "Ti\u201312Mo", "F": "elongation", "VoF": "45%", "C": "", "VoC": ""}]}, {"data_id": 176, "text": "Among all the samples tested, the water quenched sample that was hot rolled and solution treated at 800 \u25e6C exhibited the lowest elastic modulus (66 \u00b1 1.2 GPa). Aging treatment of this sample increased its elastic modulus (74 \u00b1 1.7 GPa). However, this value was lower than most of the other heat treated TZN samples.", "set": [{"M": "sample", "F": "elastic modulus", "VoF": "66 \u00b1 1.2 GPa", "C": "", "VoC": ""}, {"M": "TZN", "F": "elastic modulus", "VoF": "74 \u00b1 1.7 GPa", "C": "", "VoC": ""}]}, {"data_id": 90, "text": "Another such recently developed alloy, Ti-29Nb-13Ta-4.6Zr (TNTZ) [13], shows a Young\u2019s modulus of 60 GPa", "set": [{"M": "Ti-29Nb-13Ta-4.6Zr", "F": "Young\u2019s modulus", "VoF": "60 GPa", "C": "", "VoC": ""}]}, {"data_id": 165, "text": "The equiaxed \u03b2 grains of Ti-32.5Nb-6.8Zr-2.7Sn-0.3O alloy are greatly refined and no  stress-induced \u03b1' phase transformation occurs with increasing the deformation reductions.  The 90% cold deformed alloy possesses low elastic modulus (54.1 GPa), high tensile strength (1093 MPa) and high strength-to-modulus ratio (19.8\u00d710-3 ), showing great potential as biomedical  materials.", "set": [{"M": "Ti-32.5Nb-6.8Zr-2.7Sn-0.3O", "F": "tensile strength", "VoF": "1093 MPa", "C": "", "VoC": ""}, {"M": "Ti-32.5Nb-6.8Zr-2.7Sn-0.3O", "F": "strength-to-modulus ratio", "VoF": "19.8\u00d710-3", "C": "", "VoC": ""}, {"M": "Ti-32.5Nb-6.8Zr-2.7Sn-0.3O", "F": "elastic modulus", "VoF": "54.1 GPa", "C": "", "VoC": ""}]}, {"data_id": 62, "text": "A high proof stress of about 1200 MPa, high elongation of 18%, and high fatigue strength of 950 MPa indicate that aging treatment at 723 K after cold swaging is the optimal thermo-mechanical process for a TNTZ rod.", "set": [{"M": "TNTZ", "F": "proof stress", "VoF": "1200 MPa", "C": "", "VoC": ""}, {"M": "TNTZ", "F": "elongation", "VoF": "18%", "C": "", "VoC": ""}, {"M": "TNTZ", "F": "fatigue strength", "VoF": "950 MPa", "C": "", "VoC": ""}], "pred_set": [{"M": "TNTZ", "F": "proof stress", "VoF": "1200 MPa", "C": "", "VoC": ""}, {"M": "TNTZ", "F": "elongation", "VoF": "18%", "C": "", "VoC": ""}, {"M": "TNTZ", "F": "fatigue strength", "VoF": "950 MPa", "C": "", "VoC": ""}]}, {"data_id": 29, "text": " The lowest elastic modulus (82 GPa) and highest plastic strain (38%) are observed in full \u03b2 Ti-11Nb-9Fe alloy", "set": [{"M": "Ti-11Nb-9Fe", "F": "elastic modulus", "VoF": "82 GPa", "C": "", "VoC": ""}, {"M": "Ti-11Nb-9Fe", "F": "plastic strain", "VoF": "38%", "C": "", "VoC": ""}]}, {"data_id": 169, "text": "The Young\u2019s modulus, sigma b and elongation of 2Zr7.2AG specimen are around 64 GPa, 710 MPa, and 13%, respectively.", "set": [{"M": "2Zr7.2AG", "F": "Young\u2019s modulus", "VoF": "64 GPa", "C": "", "VoC": ""}, {"M": "2Zr7.2AG", "F": "sigma b", "VoF": "710 MPa", "C": "", "VoC": ""}, {"M": "2Zr7.2AG", "F": "elongation", "VoF": "13%", "C": "", "VoC": ""}]}, {"data_id": 182, "text": "Ti-35Nb-7Zr-5Ta in the solution-treated  condition has an elastic modulus of 55  GPa, a yield strength of 530 MPa, and an  elongation of 20%.", "set": [{"M": "Ti-35Nb-7Zr-5Ta", "F": "yield strength", "VoF": "530 MPa", "C": "", "VoC": ""}, {"M": "Ti-35Nb-7Zr-5Ta", "F": "elastic modulus", "VoF": "55  GPa", "C": "", "VoC": ""}, {"M": "Ti-35Nb-7Zr-5Ta", "F": "elongation", "VoF": "20%", "C": "", "VoC": ""}]}, {"data_id": 178, "text": "Among the alloys studied in the present work, the aged TZN sample, which was deformed and solution treated at 800 \u25e6C followed by water quenching exhibits good combination of mechanical properties (elastic modulus 74 GPa, yield strength 924 MPa and tensile strength 1047 MPa).", "set": [{"M": "TZN", "F": "yield strength", "VoF": "924 MPa", "C": "", "VoC": ""}, {"M": "TZN", "F": "elastic modulus", "VoF": "74 GPa", "C": "", "VoC": ""}, {"M": "TZN", "F": "tensile strength", "VoF": "1047 MPa", "C": "", "VoC": ""}], "pred_set": [{"M": "TZN", "F": "yield strength", "VoF": "924 MPa", "C": "", "VoC": ""}, {"M": "TZN", "F": "elastic modulus", "VoF": "74 GPa", "C": "", "VoC": ""}, {"M": "TZN", "F": "tensile strength", "VoF": "1047 MPa", "C": "", "VoC": ""}]}, {"data_id": 87, "text": "Ti-15Mo in annealed condition shows a Young\u2019s modulus of 78 GPa, a yield strength of 544 MPa, and  an elongation of 21%", "set": [{"M": "Ti-15Mo", "F": "elongation", "VoF": "21%", "C": "", "VoC": ""}, {"M": "Ti-15Mo", "F": "yield strength", "VoF": "544 MPa", "C": "", "VoC": ""}, {"M": "Ti-15Mo", "F": "Young\u2019s modulus", "VoF": "78 GPa", "C": "", "VoC": ""}]}, {"data_id": 26, "text": "Fig. 5 shows Young\u2019s modulus and tensile properties of TNZF alloy at different ageing temperatures and ageing time. The quenched alloy has the lowest Young\u2019s modulus (58 GPa) and yield strength (780 MPa) and the highest elongation (13%).", "set": [{"M": "TNZF", "F": "elongation", "VoF": "13%", "C": "", "VoC": ""}, {"M": "TNZF", "F": "yield strength", "VoF": "780 MPa", "C": "", "VoC": ""}, {"M": "TNZF", "F": "Young\u2019s modulus", "VoF": "58 GPa", "C": "", "VoC": ""}]}, {"data_id": 103, "text": "However, in the 423 K treated specimens, a significant jump of yield strength from 480 to 730 MPa is observed, still retaining the initial ductility.", "set": [{"M": "specimens", "F": "yield strength", "VoF": "730 MPa", "C": "", "VoC": ""}]}, {"data_id": 76, "text": "Consequently, the alloy containing the most Fe and Cr (i.e. TZ74) exhibit the highest yield strength (1285 MPa) and hardness (11.9 GPa), while the alloy containing lowest Fe and Cr (i.e. TZ32) shows the lowest yield strength (1048 MPa) and hardness (8.3 GPa) among all the as-cast alloys", "set": [{"M": "TZ74", "F": "hardness", "VoF": "11.9 GPa", "C": "", "VoC": ""}, {"M": "TZ74", "F": "yield strength", "VoF": "1285 MPa", "C": "", "VoC": ""}, {"M": "TZ32", "F": "yield strength", "VoF": "1048 MPa", "C": "", "VoC": ""}, {"M": "TZ32", "F": "hardness", "VoF": "8.3 GPa", "C": "", "VoC": ""}]}, {"data_id": 118, "text": "In summary, a novel refractory HfNbTiZr high-entropy alloy with a single BCC phase has been successfully developed. This new HEA alloy exhibits excellent phase stability at high temperature and no phase separation during furnace cooling from 1573 K homogenization. In the as-cast state, tensile YS is 879 MPa, UTS is 969 MPa, and the plastic elongation is 14.9%.", "set": [{"M": "HfNbTiZr", "F": "plastic elongation", "VoF": "14.9%", "C": "", "VoC": ""}, {"M": "HfNbTiZr", "F": "UTS", "VoF": "969 MPa", "C": "", "VoC": ""}, {"M": "HfNbTiZr", "F": "tensile YS", "VoF": "879 MPa", "C": "", "VoC": ""}]}, {"data_id": 214, "text": "The AlCoCrFeNi alloy shows a high  compressive yield stress (\u03c3Y = 1250 MPa at room temperature and 990 MPa at 500 \u00b0C) with a  reasonable compressive ductility (\u03b5 = 33 % at room temperature and 63 % at 500 \u00b0C)", "set": [{"M": "AlCoCrFeNi", "F": "compressive yield stress", "VoF": "990 MPa", "C": "", "VoC": "500 \u00b0C"}, {"M": "AlCoCrFeNi", "F": "compressive yield stress", "VoF": "1250 MPa", "C": "", "VoC": "room temperature"}, {"M": "AlCoCrFeNi", "F": "compressive yield stress", "VoF": "63 %", "C": "", "VoC": "500 \u00b0C"}]}, {"data_id": 33, "text": "This alloy exhibited spontaneous passivation, although the corrosion potential obtained for the Ti\u201312Mo\u20133Nb alloy was at about 45 mV (Ag/AgCl), while for Ti\u20136Al\u20134V this value was at about \u2212140 mV (Ag/AgCl)", "set": [{"M": "Ti\u201312Mo\u20133Nb", "F": "corrosion potential", "VoF": "45 mV", "C": "", "VoC": ""}, {"M": "Ti\u20136Al\u20134V", "F": "corrosion potential", "VoF": "\u2212140 mV", "C": "", "VoC": ""}]}, {"data_id": 246, "text": "The yield strength (YS) and ultimate tensile strength (UTS) of the Mo5 alloy annealed at 900  are 443 MPa and 840 MPa, respectively, while the elongation-to-failure (EL) is 62%.", "set": [{"M": "Mo5", "F": "yield strength", "VoF": "443 MPa", "C": "", "VoC": ""}, {"M": "Mo5", "F": "ultimate tensile strength", "VoF": "840 MPa", "C": "", "VoC": ""}, {"M": "Mo5", "F": "elongation-to-failure", "VoF": "62%", "C": "", "VoC": ""}]}, {"data_id": 122, "text": "To compare the difference in Young\u2019s modulus, a magnified region of the elastic deformation zone is shown in Fig. 2b, where the calculated Young\u2019s modulus of Ti513 (52 GPa) is less than half the value of Ti64 ELI (110 GPa).", "set": [{"M": "Ti64", "F": "Young\u2019s modulus", "VoF": "110 GPa", "C": "", "VoC": ""}]}, {"data_id": 116, "text": "A novel refractory Hf25Nb25Ti25Zr25 high entropy alloy (HEA) with single body centered cubic (BCC) structure was prepared by copper mold cast method. This HEA still holds the single BCC phase even after furnace cooling from homogenization at 1573 K for 6 h. The fracture strength and plastic strain of this HEA reach about 969 MPa and 14.9%, respectively.", "set": [{"M": "Hf25Nb25Ti25Zr25", "F": "plastic strain", "VoF": "14.9%", "C": "", "VoC": ""}, {"M": "Hf25Nb25Ti25Zr25", "F": "fracture strength", "VoF": "969 MPa", "C": "", "VoC": ""}]}, {"data_id": 140, "text": "Two symbolic  alloys, Ti\u201312Mo\u20136Zr\u20132Fe and Ti\u201335Nb\u20137Zr\u20135Ta, showed an elastic modulus of 74\u201386 GPa and 55 GPa respectively and excellent biocompatibility", "set": [{"M": "Ti\u201312Mo\u20136Zr\u20132Fe", "F": "elastic modulus", "VoF": "74\u201386 GPa", "C": "", "VoC": ""}, {"M": "Ti\u201335Nb\u20137Zr\u20135Ta", "F": "elastic modulus", "VoF": "55 GPa", "C": "", "VoC": ""}]}, {"data_id": 274, "text": "The CoCrFeNiTa0.4 HEA manifest the promising mechanical properties with the compressive yield strength and hardness as high as 1316 MPa and 492 HV, respectively", "set": [{"M": "CoCrFeNiTa0.4", "F": "compressive yield strength", "VoF": "1316 MPa", "C": "", "VoC": ""}, {"M": "CoCrFeNiTa0.4", "F": "hardness", "VoF": "492 HV", "C": "", "VoC": ""}]}, {"data_id": 69, "text": "Two variants of ST combined with SPD were applied for a Ti\u2013Nb\u2013Zr\u2013Fe\u2013O alloy with the intention of obtaining a low elastic modulus with sufficient high strength. The total reduction of SPD was \u03b5tot = 90% and the selected parameters for ST corresponded to a super-transus solution treatment.The analyzed mechanical properties revealed promising values for YS and UTS of about 770 and 1140 MPa, respectively, with a low value for the Young\u2019s modulus of 48.6 GPa.", "set": [{"M": "Ti\u2013Nb\u2013Zr\u2013Fe\u2013O", "F": "Young\u2019s modulus", "VoF": "48.6 GPa", "C": "", "VoC": ""}, {"M": "Ti\u2013Nb\u2013Zr\u2013Fe\u2013O", "F": "UTS", "VoF": "1140 MPa", "C": "", "VoC": ""}, {"M": "Ti\u2013Nb\u2013Zr\u2013Fe\u2013O", "F": "YS", "VoF": "770", "C": "", "VoC": ""}]}, {"data_id": 114, "text": "Young's modulus of 153 GPa for the TiZrNbTaMo HEA is approximately 39% higher than that of the Ti6Al4V (E = 110 GPa), even if slightly lower than that of the 316 L SS (E = 210 GPa) and the CoCrMo (E = 230 GPa).", "set": [{"M": "Ti6Al4V", "F": "Young's modulus", "VoF": "110 GPa", "C": "", "VoC": ""}, {"M": "TiZrNbTaMo", "F": "Young's modulus", "VoF": "153 GPa", "C": "", "VoC": ""}]}, {"data_id": 44, "text": "The 90% cold rolled alloy exhibited a great potential to become a new candidate for biomedical applications, since Ti-32.5Nb-6.8Zr-2.7Sn possesses low elastic modulus (47.1 GPa), moderate strength (883 MPa) and high  elastic admissible strain (1.87%), which are superior than those of Ti-6Al-4V alloy", "set": [{"M": "Ti-32.5Nb-6.8Zr-2.7Sn", "F": "elastic admissible strain", "VoF": "1.87%", "C": "", "VoC": ""}, {"M": "Ti-32.5Nb-6.8Zr-2.7Sn", "F": "elastic modulus", "VoF": "47.1 GPa", "C": "", "VoC": ""}, {"M": "Ti-32.5Nb-6.8Zr-2.7Sn", "F": "moderate strength", "VoF": "883 MPa", "C": "", "VoC": ""}], "pred_set": [{"M": "Ti-32.5Nb-6.8Zr-2.7Sn", "F": "elastic admissible strain", "VoF": "1.87%", "C": "", "VoC": ""}, {"M": "Ti-32.5Nb-6.8Zr-2.7Sn", "F": "elastic modulus", "VoF": "47.1 GPa", "C": "", "VoC": ""}, {"M": "Ti-32.5Nb-6.8Zr-2.7Sn", "F": "moderate strength", "VoF": "883 MPa", "C": "", "VoC": ""}]}, {"data_id": 17, "text": "The tensile strength of STQ, aging 500 and aging 600 Ti-25Nb-3Fe was 780 MPa, 1070 MPa and 685 MPa respectively (Table 1).", "set": [{"M": "Ti-25Nb-3Fe", "F": "tensile strength", "VoF": "685 MPa", "C": "", "VoC": ""}, {"M": "Ti-25Nb-3Fe", "F": "tensile strength", "VoF": "1070 MPa", "C": "", "VoC": ""}, {"M": "Ti-25Nb-3Fe", "F": "tensile strength", "VoF": "780 MPa", "C": "", "VoC": ""}]}, {"data_id": 262, "text": "TiZrNbTaMo HEA exhibits apparent plastic strain of 6% at room temperature", "set": [{"M": "TiZrNbTaMo", "F": "plastic strain", "VoF": "6%", "C": "", "VoC": "room temperature"}]}, {"data_id": 213, "text": "At -70\u00b0C, the yield stress, fracture stress and elongation of Ni2.0, Ni2.1 and Ni2.2 alloys are 580 MPa/1034 MPa/10.5%, 595 MPa/1168 MPa/15.8%, 570 MPa/1143 MPa/18.0%, respectively.", "set": [{"M": "Ni2.1", "F": "yield stress", "VoF": "595 MPa", "C": "", "VoC": "-70\u00b0C"}, {"M": "Ni2.0", "F": "yield stress", "VoF": "580 MPa", "C": "", "VoC": "-70\u00b0C"}, {"M": "Ni2.0", "F": "fracture stress", "VoF": "1034 MPa", "C": "", "VoC": "-70\u00b0C"}, {"M": "Ni2.0", "F": "elongation", "VoF": "10.5%", "C": "", "VoC": "-70\u00b0C"}]}, {"data_id": 153, "text": "Fig. 2.b shows the microstructure of the Ti\u20138Mo\u20131.5Sn alloy. While the volume fraction of martensite seemed to be reduced, the Vickers hardness and the elastic modulus were reduced to 312 HV and 89 GPa", "set": [{"M": "Ti\u20138Mo\u20131.5Sn", "F": "Vickers hardness", "VoF": "elastic modulus", "C": "", "VoC": ""}, {"M": "Ti\u20138Mo\u20131.5Sn", "F": "Vickers hardness", "VoF": "312 HV", "C": "", "VoC": ""}]}, {"data_id": 205, "text": "For example, the ductility of the NbTiVZr alloy was 4.2 %, and the Al1.5NbTiVZr alloy does not exhibited plastic deformation at all.", "set": [{"M": "NbTiVZr", "F": "ductility", "VoF": "4.2 %", "C": "", "VoC": ""}]}, {"data_id": 196, "text": " As the sintering temperature increased, the ductility of the alloy gradually increased from 4.5% to 18.1% corresponding to 850 \u00b0C and 1000 \u00b0C, respectively.", "set": [{"M": "the alloy", "F": "ductility", "VoF": "4.5%", "C": "", "VoC": ""}, {"M": "the alloy", "F": "ductility", "VoF": "18.1%", "C": "", "VoC": ""}]}, {"data_id": 138, "text": " Meanwhile, the yield strength of Ti-12Mo-5Zr (> 650 MPa) alloy is also much higher than Ti-Mo-W alloy (\u2248 500 Mpa) [9] and Ti-Cr-Sn alloy (\u2248 550 Mpa)", "set": [{"M": "Ti-Cr-Sn", "F": "yield strength", "VoF": "550 Mpa", "C": "", "VoC": ""}, {"M": "Ti-Mo-W", "F": "yield strength", "VoF": "500 Mpa", "C": "", "VoC": ""}, {"M": "Ti-12Mo-5Zr", "F": "yield strength", "VoF": "> 650 MPa", "C": "", "VoC": ""}]}, {"data_id": 52, "text": "The compressive yield strength was 1158.0\u00b1 49.4 MPa, 1154.0\u00b1 31.2 Mpa and 1137.0\u00b1 26.5 MPa for TTHZ-1,  TTHZ-2 and TTHZ-3, respectively", "set": [{"M": "TTHZ-2", "F": "compressive yield strength", "VoF": "1154.0\u00b1 31.2 Mpa", "C": "", "VoC": ""}, {"M": "TTHZ-3", "F": "compressive yield strength", "VoF": "1137.0\u00b1 26.5 MPa", "C": "", "VoC": ""}, {"M": "TTHZ-1", "F": "compressive yield strength", "VoF": "1158.0\u00b1 49.4 MPa", "C": "", "VoC": ""}], "pred_set": [{"M": "TTHZ-2", "F": "compressive yield strength", "VoF": "1154.0\u00b1 31.2 Mpa", "C": "", "VoC": ""}, {"M": "TTHZ-3", "F": "compressive yield strength", "VoF": "1137.0\u00b1 26.5 MPa", "C": "", "VoC": ""}, {"M": "TTHZ-1", "F": "compressive yield strength", "VoF": "1158.0\u00b1 49.4 MPa", "C": "", "VoC": ""}]}, {"data_id": 156, "text": "In summary, by alloying and thermomechanical treatment, a novel metastable b Ti-25Nb-2Mo-4Sn (wt pct) alloy with high strength of 1113 MPa and low modulus of 65 GPa was prepared.", "set": [{"M": "Ti-25Nb-2Mo-4Sn", "F": "modulus", "VoF": "65 GPa", "C": "", "VoC": ""},
