Repository: HEI-MENGZHE/Material_Tuple

File: data/MaterialSet/数据修改/MaterialSet_allocation/train_random.json (part 1 of 3)
[{"data_id": 196, "text": "The hardness of the alloy exhibits a similar trend to the yield strength. The TiC10 alloy sintered at 900 \u00b0C reached a maximum value of 461 HV.", "set": [{"M": "TiC10", "F": "hardness", "VoF": "461 HV", "C": "", "VoC": ""}]}, {"data_id": 203, "text": "The NbTiVZr alloy had the highest yield strength of 1320 MPa, and the Al0.5NbTiVZr alloy has considerably lower yield strength of 960 MPa.", "set": [{"M": "NbTiVZr", "F": "yield strength", "VoF": "1320 MPa", "C": "", "VoC": ""}, {"M": "Al0.5NbTiVZr", "F": "yield strength", "VoF": "960 MPa", "C": "", "VoC": ""}]}, {"data_id": 83, "text": "Ti-31Nb-1.0Fe-10Zr reached an average elongation at failure of 15 \u00b1 6%", "set": [{"M": "Ti-31Nb-1.0Fe-10Zr", "F": "elongation", "VoF": "15 \u00b1 6%", "C": "", "VoC": ""}]}, {"data_id": 217, "text": "The Young\u2019s modulus  changes between 136.0 and 149.2 GPa for TiZrVNbMo, and between 139.9 and 144.3  GPa for TiZrNbMo.", "set": [{"M": "TiZrVNbMo", "F": "Young\u2019s modulus", "VoF": "between 136.0 and 149.2 GPa", "C": "", "VoC": ""}, {"M": "TiZrNbMo", "F": "Young\u2019s modulus", "VoF": "between 139.9 and 144.3  GPa", "C": "", "VoC": ""}]}, {"data_id": 3, "text": "The AlCrFeNiMo0.5 HEA possesses the highest compressive fracture strength of 4027 MPa and the largest compressive plastic strain of 27.9%, while the AlCrFeNiMo0.5Ti0.5 HEA has the highest compressive yield strength of 2229 MPa and a compressive plastic strain of 10.1%.", "set": [{"M": "AlCrFeNiMo0.5", "F": "compressive fracture strength", "VoF": "4027 MPa", "C": "", "VoC": ""}, {"M": "AlCrFeNiMo0.5", "F": "plastic strain", "VoF": "27.9%", "C": "", "VoC": ""}, {"M": "AlCrFeNiMo0.5Ti0.5", "F": "compressive plastic strain", "VoF": "10.1%", "C": "", "VoC": ""}, {"M": "AlCrFeNiMo0.5Ti0.5", "F": "compressive yield strength", "VoF": "2229 MPa", "C": "", "VoC": ""}]}, {"data_id": 222, "text": "All the samples have the same Young's modulus of 81 GPa. The yield strength of CoCrFeMnNi1, CoCrFeMnN2, and CoCrFeMnNi3 are  958 \u00b1 2.1 MPa, 944 \u00b1 2.1 MPa, and 940 \u00b1 0.7 MPa, respectively. The ultimate tensile strength  are 974 \u00b1 0.7 MPa, 959 \u00b1 1.5 MPa, and 953 \u00b1 0.7 MPa, respectively. The corresponding elongation are 20%, 18%, and 15%, respectively.", "set": [{"M": "CoCrFeMnNi1", "F": "Young's modulus", "VoF": "81 GPa", "C": "", "VoC": ""}]}, {"data_id": 197, "text": " Adjusting the composition and process of the alloy, relatively good comprehensive mechanical properties of the TiC10 alloy were obtained at a sintering temperature of 900 \u00b0C and the yield strength was increased by 207 MPa to 1652 MPa with similar plasticity compared with the TiC30 alloy sintered at 1000 \u00b0C", "set": [{"M": "TiC10", "F": "yield strength", "VoF": "1652 MPa", "C": "", "VoC": ""}]}, {"data_id": 23, "text": " Consequently, a considerably lower Young\u2019s modulus (55 GPa) is obtained for the TTN alloy compared to that of CP Ti (105 GPa).", "set": [{"M": "TTN", "F": "Young\u2019s modulus", "VoF": "55 GPa", "C": "", "VoC": ""}, {"M": "CP Ti", "F": "Young\u2019s modulus", "VoF": "105 GPa", "C": "", "VoC": ""}]}, {"data_id": 56, "text": "Tensile strengths of ST (Ti\u201335Nb)\u20134Sn and (Ti\u201335Nb)\u2013 7.9Sn exhibit almost the same value of about 500 MPa", "set": [{"M": "Ti\u201335Nb)\u2013 7.9Sn", "F": "Tensile strengths", "VoF": "500 MPa", "C": "", "VoC": ""}, {"M": "Ti\u201335Nb)\u20134Sn", "F": "Tensile strengths", "VoF": "500 MPa", "C": "", "VoC": ""}]}, {"data_id": 128, "text": "The as-quenched Fe1.0 alloy showed a large elongation (EL) of 25% at rupture, a high ultimate tensile strength (UTS, ~723 MPa) and a low Young's modulus (E, ~59 GPa).", "set": [{"M": "Fe1.0", "F": "Young's modulus", "VoF": "~59 GPa", "C": "", "VoC": ""}, {"M": "Fe1.0", "F": "E", "VoF": "~59 GPa", "C": "", "VoC": ""}, {"M": "Fe1.0", "F": "ultimate tensile strength", "VoF": "~723 MPa", "C": "", "VoC": ""}]}, {"data_id": 115, "text": "The TiZrNbTaMo HEA exhibits room temperature yield strength of \u03c3y=1390\u00b175 MPa and plastic strain of \u03b5p \u2248 6% prior to failure.", "set": [{"M": "TiZrNbTaMo", "F": "yield strength", "VoF": "1390\u00b175 MPa", "C": "", "VoC": "room temperature"}, {"M": "TiZrNbTaMo", "F": "plastic strain", "VoF": "6%", "C": "", "VoC": "room temperature"}]}, {"data_id": 20, "text": "The elastic modulus of the STQ and A- 500 specimens was 60 GPa and 82 GPa respectively (Table 1).", "set": [{"M": "specimens", "F": "elastic modulus", "VoF": "82 GPa", "C": "", "VoC": ""}, {"M": "specimens", "F": "elastic modulus", "VoF": "60 GPa", "C": "", "VoC": ""}]}, {"data_id": 234, "text": "The yield strength of Al0.3CoCrFeMnNi is 0.97 GPa [20,21]. The addition of 0.5 vol% Y2O3 results in the Y2O3-reinforced Al0.3CoCrFeMnNi-based composite (ODS HEA), which exhibited an increased yield strength of 1.15 GPa.", "set": [{"M": "Al0.3CoCrFeMnNi", "F": "yield strength", "VoF": "0.97 GPa", "C": "", "VoC": ""}, {"M": "Al0.3CoCrFeMnNi", "F": "yield strength", "VoF": "1.15 GPa", "C": "", "VoC": ""}]}, {"data_id": 71, "text": "Ti\u201324Nb\u20134Zr\u20138Sn is a low Young\u2019s modulus, high strength, high recoverable strain b phase alloy, suitable for, but not limited to, biomedical applications. A Young\u2019s modulus below 50 GPa with 3.3% recoverable strain is realized directly after hot-work, and a tensile strength of 1150 MPa can be achieved through a-ageing.", "set": [{"M": "Ti\u201324Nb\u20134Zr\u20138Sn", "F": "tensile strength", "VoF": "1150 MPa", "C": "", "VoC": ""}, {"M": "Ti\u201324Nb\u20134Zr\u20138Sn", "F": "recoverable strain", "VoF": "3.3%", "C": "", "VoC": ""}, {"M": "Ti\u201324Nb\u20134Zr\u20138Sn", "F": "Young\u2019s modulus", "VoF": "50 GPa", "C": "", "VoC": ""}]}, {"data_id": 139, "text": "The Ti-12Mo-5Zr alloy exhibits excellent combination of improved yielding strength (> 650 MPa), high ductility (uniform elongation 30%) and work-hardening behaviour.", "set": [{"M": "Ti-12Mo-5Zr", "F": "yielding strength", "VoF": "> 650 MPa", "C": "", "VoC": ""}, {"M": "Ti-12Mo-5Zr", "F": "elongation", "VoF": "30%", "C": "", "VoC": ""}]}, {"data_id": 36, "text": "the hardness and elastic modulus values reach their minimum (343 HV, 92 GPa) for Ti\u201310Fe\u201310Ta alloy with a dominant b phase structure.", "set": [{"M": "Ti\u201310Fe\u201310Ta", "F": "hardness", "VoF": "343 HV", "C": "", "VoC": ""}, {"M": "Ti\u201310Fe\u201310Ta", "F": "elastic modulus", "VoF": "92 GPa", "C": "", "VoC": ""}]}, {"data_id": 8, "text": "The  TNF0 alloy demonstrate the highest Young\u2019s modulus (116 \u00b1 9 GPa) and Young\u2019s modulus  then decreases to 99 \u00b1 5 GPa for the TNF2 alloy, followed by 81 \u00b1 3 GPa for the TNF4 alloy,  77 \u00b1 4 GPa for the TNF6 alloy and finally 72 \u00b1 5 GPa for the TNF8 alloy", "set": [{"M": "TNF0", "F": "Young\u2019s modulus", "VoF": "116 \u00b1 9 GPa", "C": "", "VoC": ""}, {"M": "TNF4", "F": "Young\u2019s modulus", "VoF": "81 \u00b1 3 GPa", "C": "", "VoC": ""}, {"M": "TNF2", "F": "Young\u2019s modulus", "VoF": "99 \u00b1 5 GPa", "C": "", "VoC": ""}, {"M": "TNF8", "F": "Young\u2019s modulus", "VoF": "72 \u00b1 5 GPa", "C": "", "VoC": ""}, {"M": "TNF6", "F": "Young\u2019s modulus", "VoF": "77 \u00b1 4 GPa", "C": "", "VoC": ""}]}, {"data_id": 87, "text": "Ti-15Mo in annealed condition shows a Young\u2019s modulus of 78 GPa, a yield strength of 544 MPa, and  an elongation of 21%", "set": [{"M": "Ti-15Mo", "F": "elongation", "VoF": "21%", "C": "", "VoC": ""}, {"M": "Ti-15Mo", "F": "yield strength", "VoF": "544 MPa", "C": "", "VoC": ""}, {"M": "Ti-15Mo", "F": "Young\u2019s modulus", "VoF": "78 GPa", "C": "", "VoC": ""}]}, {"data_id": 251, "text": " the yield stress of CoCrCuFeNi HEAs increased from 300 MPa to 613 MPa with V content increasing from 0 to 16% (atomic ratio, hereafter in at.%). However, the fracture strain decreased from 50% to 28%.", "set": [{"M": "CoCrCuFeNi", "F": "yield stress", "VoF": "300 MPa", "C": "", "VoC": ""}, {"M": "CoCrCuFeNi", "F": "yield stress", "VoF": "613 MPa", "C": "", "VoC": ""}, {"M": "CoCrCuFeNi", "F": "fracture strain", "VoF": "50%", "C": "", "VoC": ""}, {"M": "CoCrCuFeNi", "F": "fracture strain", "VoF": "28%", "C": "", "VoC": ""}]}, {"data_id": 58, "text": " Tensile strength of (Ti\u201335Nb)\u20134Sn heat treated at 523 K after cold rolling increases over 800 MPa with keeping low Young\u2019s modulus of 52 GPa which could be related to work hardening, grain refinement and  precipitation.", "set": [{"M": "Ti\u201335Nb)\u20134Sn", "F": "Tensile strength", "VoF": "800 MPa", "C": "", "VoC": ""}, {"M": "Ti\u201335Nb)\u20134Sn", "F": "Young\u2019s modulus", "VoF": "52 GPa", "C": "", "VoC": ""}]}, {"data_id": 168, "text": "0ZrST specimen with quenching (athermal) shows a lower Young\u2019s modulus of 56 GPa than those of 2ZrST and 4ZrST specimens, which are 59 GPa and 60 GPa, respectively.", "set": [{"M": "0ZrST", "F": "Young\u2019s modulus", "VoF": "56 GPa", "C": "", "VoC": ""}, {"M": "4ZrST", "F": "Young\u2019s modulus", "VoF": "60 GPa", "C": "", "VoC": ""}, {"M": "2ZrST", "F": "Young\u2019s modulus", "VoF": "59 GPa", "C": "", "VoC": ""}]}, {"data_id": 102, "text": "Tensile test results indicated a very high strengthening effect after appropriate thermo-mechanical treatments, which is particularly huge with the Ti\u201312Mo alloy where a tensile strength as high as around 1600 MPa was obtained after a two-step annealing treatment.", "set": [{"M": "Ti\u201312Mo", "F": "tensile strength", "VoF": "1600 MPa", "C": "", "VoC": ""}]}, {"data_id": 120, "text": " Currently, Tie6Ale4V ELI (Ti64 ELI) and Tie12Moe6Zre2Fe (TMZF) are the two most popular Ti alloys for orthopaedic applications. However, their high Young\u2019s modulus (110 GPa and 80 GPa respectively), poor ductility (i.e., associated with limited working hardening) and potential toxic risk derived metallic ion releasing (such as Al and V in Ti64) limit their further applications", "set": [{"M": "Tie6Ale4V", "F": "Young\u2019s modulus", "VoF": "110 GPa", "C": "", "VoC": ""}, {"M": "Tie12Moe6Zre2Fe", "F": "Young\u2019s modulus", "VoF": "80 GPa", "C": "", "VoC": ""}]}, {"data_id": 121, "text": " In contrast, much stronger strain hardening behaviour is observed in Ti513. The strain hardening rate is stabilized at 1200 MPa between 5% and 12% strain.", "set": [{"M": "Ti513", "F": "strain hardening rate", "VoF": "5% and 12%", "C": "", "VoC": "1200 MPa"}]}, {"data_id": 205, "text": "The yield strength of the AlNbTiV and  AlCr1.5NbTiV alloys is 1000 MPa and 1700 MPa respectively at room temperature and 560 MPa  and 970 MPa at 800\u00b0C. ", "set": [{"M": "AlCr1.5NbTiV", "F": "yield strength", "VoF": "970 MPa", "C": "", "VoC": "800\u00b0C"}, {"M": "AlCr1.5NbTiV", "F": "yield strength", "VoF": "1700 MPa", "C": "", "VoC": "room temperature"}, {"M": "AlNbTiV", "F": "yield strength", "VoF": "560 MPa", "C": "", "VoC": "800\u00b0C"}, {"M": "AlNbTiV", "F": "yield strength", "VoF": "1000 MPa", "C": "", "VoC": "room temperature"}]}, {"data_id": 60, "text": "The authors [6] reported that the yield strength of the Ti\u201315Mo alloy improved from 439 MPa in a quenched condition to 757 MPa by the phase precipitation after aging at 873 K for 3.6 ks.", "set": [{"M": "Ti\u201315Mo", "F": "yield strength", "VoF": "757 MPa", "C": "", "VoC": ""}]}, {"data_id": 241, "text": "The samples exhibited a gradual increase in the compressive yield strength from 0.97 GPa to 1.76 GPa with an increase in the concentration of Y2O3 from 0 to 3 vol%. ", "set": [{"M": "samples", "F": "compressive yield strength", "VoF": "1.76 GPa", "C": "", "VoC": ""}, {"M": "samples", "F": "compressive yield strength", "VoF": "0.97 GPa", "C": "", "VoC": ""}]}, {"data_id": 236, "text": "For example, the yield strength of a fully-recrystallized CoCrFeMnNi alloy with a grain size of 4.4 \u00b5m was 350 Mpa", "set": [{"M": "CoCrFeMnNi", "F": "grain size", "VoF": "4.4 \u00b5m", "C": "", "VoC": ""}, {"M": "CoCrFeMnNi", "F": "yield strength", "VoF": "350 Mpa", "C": "", "VoC": ""}]}, {"data_id": 93, "text": "The differences among the Young\u02bcs moduli of the  alloys are negligible: TMM-53 (88 GPa), TMM-54 (84 GPa),  TMM-63 (86 GPa), and TMM-64 (85 GPa).", "set": [{"M": "TMM-63", "F": "Young\u02bcs moduli", "VoF": "86 GPa", "C": "", "VoC": ""}, {"M": "TMM-64", "F": "Young\u02bcs moduli", "VoF": "85 GPa", "C": "", "VoC": ""}, {"M": "TMM-54", "F": "Young\u02bcs moduli", "VoF": "84 GPa", "C": "", "VoC": ""}, {"M": "TMM-53", "F": "Young\u02bcs moduli", "VoF": "88 GPa", "C": "", "VoC": ""}]}, {"data_id": 260, "text": "It is also reported that HfMoNbTaTiZr HEA exhibits the compressive yield strength value of 556 MPa at 1200\u00b0C", "set": [{"M": "HfMoNbTaTiZr", "F": "compressive yield strength", "VoF": "556 MPa", "C": "", "VoC": "1200\u00b0C"}]}, {"data_id": 184, "text": "The absence of the plateau in Ti\u201324Nb\u20130.5O can thus be explained by the fact that the stress required to induce the martensite transformation is close to the yield strength situated at about 665 MPa.", "set": [{"M": "Ti\u201324Nb\u20130.5O", "F": "yield strength", "VoF": "665 MPa", "C": "", "VoC": ""}]}, {"data_id": 119, "text": "In this work, a low-cost biomedical titanium alloy Tie5MoeFee3Sn (atomic percent) was successfully developed. The microstructure, tensile properties and deformation behaviour were investigated at ambient temperature. It was found that the combined addition of Sn and Fe suppressed the formation of athermal omega phase and introduced solid solution strengthening. An excellent combination of low elastic modulus (52 GPa) and high yield strength (740 MPa) was achieved, leading to a high elastic admissible strain (1.42%).", "set": [{"M": "Tie5MoeFee3Sn", "F": "elastic admissible strain", "VoF": "1.42%", "C": "", "VoC": ""}, {"M": "Tie5MoeFee3Sn", "F": "yield strength", "VoF": "740 MPa", "C": "", "VoC": ""}, {"M": "Tie5MoeFee3Sn", "F": "elastic modulus", "VoF": "52 GPa", "C": "", "VoC": ""}]}, {"data_id": 110, "text": "the thermo-mechanically treated Ti\u201315Zr\u20135Cr\u20132Al alloy could reach a strength of 1250 MPa and achieve a moderate Young's modulus, such as in a range of 70\u201390 GPa.", "set": [{"M": "Ti\u201315Zr\u20135Cr\u20132Al", "F": "Young's modulus", "VoF": "70\u201390 GPa", "C": "", "VoC": ""}, {"M": "Ti\u201315Zr\u20135Cr\u20132Al", "F": "strength", "VoF": "1250 MPa", "C": "", "VoC": ""}]}, {"data_id": 255, "text": "Figure 7 shows the engineering stress\u2013strain curve of FeCrCuMnNi high-entropy alloy under tension at room temperature. Balanced mechanical properties, i.e., high strength and good ductility, are apparent in this figure. Ultimate tensile strength, yield strength and elongation are 950 MPa, 615 MPa and 14%, respectively", "set": [{"M": "FeCrCuMnNi", "F": "yield strength", "VoF": "615 MPa", "C": "", "VoC": "room temperature"}, {"M": "FeCrCuMnNi", "F": "Ultimate tensile strength", "VoF": "950 MPa", "C": "", "VoC": "room temperature"}, {"M": "FeCrCuMnNi", "F": "elongation", "VoF": "14%", "C": "", "VoC": "room temperature"}]}, {"data_id": 252, "text": "Figure 5 shows the engineering stress\u2013strain curve of CoCrCuFeNi HEAs measured by compressive text. As shown in Fig. 5, the yield stress of the alloy gradually increased from 300 MPa to 613 MPa with V content increasing from 0 to 16%, while the compression fracture strain decreased from 50 to 28%. When V content was 0, 4, 8 and 12%, respectively,", "set": [{"M": "CoCrCuFeNi", "F": "yield stress", "VoF": "613 MPa", "C": "", "VoC": ""}, {"M": "CoCrCuFeNi", "F": "yield stress", "VoF": "300 MPa", "C": "", "VoC": ""}]}, {"data_id": 95, "text": "Two refractory HEAs, Ta25Nb25W25Mo25 and Ta20Nb20W20 Mo20V20, with considerably increased Tm and thus improved high-temperature strength values, have been reported recently. These alloys have a single-phase BCC structure and high Vickers hardness of 4.5 GPa and 5.3 GPa, respectively", "set": [{"M": "Ta25Nb25W25Mo25", "F": "Vickers hardness", "VoF": "4.5 GPa", "C": "", "VoC": ""}, {"M": "Ta20Nb20W20 Mo20V20", "F": "Vickers hardness", "VoF": "5.3 GPa", "C": "", "VoC": ""}]}, {"data_id": 127, "text": "Fig. 3 shows the stress\u2013strain curves of Fe1.0 alloys. The as-cast Fe1.0 alloy underwent a single-stage yielding with a yield stress (\u03c3s) of 553 MPa, indicated by the arrow.", "set": [{"M": "Fe1.0", "F": "\u03c3s", "VoF": "553 MPa", "C": "", "VoC": ""}, {"M": "Fe1.0", "F": "yield stress", "VoF": "553 MPa", "C": "", "VoC": ""}]}, {"data_id": 258, "text": "For example, hot isostatic pressed TaNbHfZrTi HEA has a Vickers hardness value of 3826 MPa", "set": [{"M": "TaNbHfZrTi", "F": "Vickers hardness", "VoF": "3826 MPa", "C": "", "VoC": ""}]}, {"data_id": 266, "text": " For example, Senkov et al. frst reported  the WMoNbTa(V) RHEAs with a single BCC phase that  could retain the yield strength of more than 500 MPa at  1600 \u00b0C,", "set": [{"M": "WMoNbTa", "F": "yield strength", "VoF": "500 MPa", "C": "", "VoC": "1600 \u00b0C"}]}, {"data_id": 268, "text": "The MoNbFeCrV alloy has the highest hardness  of 826 \u00b1 11 HV and the highest yield strength of  2663 MPa.", "set": [{"M": "MoNbFeCrV", "F": "hardness", "VoF": "826 \u00b1 11 HV", "C": "", "VoC": ""}, {"M": "MoNbFeCrV", "F": "yield strength", "VoF": "2663 MPa", "C": "", "VoC": ""}]}, {"data_id": 175, "text": "The elastic modulus of the heat treated TZN samples varied from 66 to 92 GPa.", "set": [{"M": "TZN", "F": "elastic modulus", "VoF": "92 GPa", "C": "", "VoC": ""}]}, {"data_id": 18, "text": "The yield strength of STQ, aging 500 and aging 600 Ti-25Nb-3Fe was 665 MPa, 960 MPa and 560 MPa, respectively (Table 1).", "set": [{"M": "Ti-25Nb-3Fe", "F": "yield strength", "VoF": "560 MPa", "C": "", "VoC": ""}, {"M": "Ti-25Nb-3Fe", "F": "yield strength", "VoF": "960 MPa", "C": "", "VoC": ""}, {"M": "Ti-25Nb-3Fe", "F": "yield strength", "VoF": "665 MPa", "C": "", "VoC": ""}]}, {"data_id": 111, "text": "For example, equi-atomic CrMnFeCoNi alloys with single-phase FCC structure displays an exceptional strength-ductility-toughness combination (tensile strength 1 GPa, elongation to fracture 60%, and fracture toughness KJ1C > 200 MPa\u221am) due to nano-twinning at low temperature of 77 K (Gludovatz, 2014; Wu et al., 2018; Zhang et al., 2015), but they have low yield strength (lower than 400 MPa) at room temperature", "set": [{"M": "CrMnFeCoNi", "F": "yield strength", "VoF": "400 MPa", "C": "", "VoC": "room temperature"}, {"M": "CrMnFeCoNi", "F": "tensile strength", "VoF": "1 GPa", "C": "temperature", "VoC": "77 K"}, {"M": "CrMnFeCoNi", "F": "fracture toughness", "VoF": "200 MPa\u221am", "C": "temperature", "VoC": "77 K"}, {"M": "CrMnFeCoNi", "F": "elongation", "VoF": "60%", "C": "temperature", "VoC": "77 K"}]}, {"data_id": 269, "text": " The bulk Nb42Mo20Ti13Cr12V12Ta1 RHEA exhibits a compressive yield strength of 2680 MPa, a maximum strength of 3896 MPa, and a Vickers hardness of 741 HV.", "set": [{"M": "Nb42Mo20Ti13Cr12V12Ta1", "F": "yield strength", "VoF": "2680 MPa", "C": "", "VoC": ""}, {"M": "Nb42Mo20Ti13Cr12V12Ta1", "F": "Vickers hardness", "VoF": "741 HV", "C": "", "VoC": ""}, {"M": "Nb42Mo20Ti13Cr12V12Ta1", "F": "strength", "VoF": "3896 MPa", "C": "", "VoC": ""}]}, {"data_id": 114, "text": "Young's modulus of 153 GPa for the TiZrNbTaMo HEA is approximately 39% higher than that of the Ti6Al4V (E = 110 GPa), even if slightly lower than that of the 316 L SS (E = 210 GPa) and the CoCrMo (E = 230 GPa).", "set": [{"M": "Ti6Al4V", "F": "Young's modulus", "VoF": "110 GPa", "C": "", "VoC": ""}, {"M": "TiZrNbTaMo", "F": "Young's modulus", "VoF": "153 GPa", "C": "", "VoC": ""}]}, {"data_id": 143, "text": "The alloys exhibited increased yield  strength as a function of Fe content, where the Ti80Fe14Sn3Nb3 alloy presented the  highest yield stress (1.88 GPa) comparable to that of Ti-based nanocrystalline alloys. Moreover, a significant strain-hardening (520 MPa) was achieved along with the plastic  deformation.", "set": [{"M": "Ti80Fe14Sn3Nb3", "F": "yield stress", "VoF": "1.88 GPa", "C": "", "VoC": ""}, {"M": "Ti80Fe14Sn3Nb3", "F": "strain-hardening", "VoF": "520 MPa", "C": "", "VoC": ""}]}, {"data_id": 249, "text": "Shahmir et al. [23] have processed ultrafine-grained FeCoCrNiMn HEA by ECAP, showing that the UTS reaches 990 MPa with an elongation to failure of approximately 35 pct after four passes.", "set": [{"M": "FeCoCrNiMn", "F": "UTS", "VoF": "990 MPa", "C": "", "VoC": ""}, {"M": "FeCoCrNiMn", "F": "elongation", "VoF": "35 pct", "C": "", "VoC": ""}]}, {"data_id": 25, "text": "For the alloy with the highest addition of \u03b2-stabilizing  elements (Ti-25Nb-3Fe), the elastic modulus value was 65 GPa", "set": [{"M": "Ti-25Nb-3Fe", "F": "elastic modulus", "VoF": "65 GPa", "C": "", "VoC": ""}]}, {"data_id": 151, "text": "Notable findings include yield strength of 740, 1250 and 1360 MPa for the Ti\u201312Nb\u20135Fe, Ti\u20137Ta\u20135Fe and Ti\u201310Ta\u20134Fe alloys, respectively, yielding admissible strain of 0.9 _x0001_ 0.3%, 1.2 _x0001_ 0.2% and 1.13 _x0001_ 0.02% for the Ti\u201312Nb\u20135Fe, Ti\u20137Ta\u20135Fe and Ti\u201310Ta\u20134Fe alloys, respectively", "set": [{"M": "Ti\u201312Nb\u20135Fe", "F": "yield strength", "VoF": "740", "C": "", "VoC": ""}, {"M": "Ti\u201310Ta\u20134Fe", "F": "yielding admissible strain", "VoF": "1.13 _x0001_ 0.02%", "C": "", "VoC": ""}, {"M": "Ti\u20137Ta\u20135Fe", "F": "yielding admissible strain", "VoF": "1.2 _x0001_ 0.2%", "C": "", "VoC": ""}, {"M": "Ti\u201312Nb\u20135Fe", "F": "yielding admissible strain", "VoF": "0.9 _x0001_ 0.3%", "C": "", "VoC": ""}]}, {"data_id": 163, "text": " Therefore, the [(Mo0.5Sn0.5)- (Ti13Zr1)]Nb1 alloy (No. 1) keeps the lowest Young's modulus with E = 48 GPa in this alloy series", "set": [{"M": "Mo0.5Sn0.5)- (Ti13Zr1)]Nb1", "F": "Young's modulus", "VoF": "48 GPa", "C": "", "VoC": ""}]}, {"data_id": 118, "text": "In summary, a novel refractory HfNbTiZr high-entropy alloy with a single BCC phase has been successfully developed. This new HEA alloy exhibits excellent phase stability at high temperature and no phase separation during furnace cooling from 1573 K homogenization. In the as-cast state, tensile YS is 879 MPa, UTS is 969 MPa, and the plastic elongation is 14.9%.", "set": [{"M": "HfNbTiZr", "F": "plastic elongation", "VoF": "14.9%", "C": "", "VoC": ""}, {"M": "HfNbTiZr", "F": "UTS", "VoF": "969 MPa", "C": "", "VoC": ""}, {"M": "HfNbTiZr", "F": "tensile YS", "VoF": "879 MPa", "C": "", "VoC": ""}]}, {"data_id": 42, "text": "The Ti25Nb3Zr3Mo2Sn alloy has a low modulus (\u2248 50\u201380 GPa), compatible with that of bone.", "set": [{"M": "Ti25Nb3Zr3Mo2Sn", "F": "modulus", "VoF": "50\u201380 GPa", "C": "", "VoC": ""}]}, {"data_id": 254, "text": " Shun and Du (Ref 11) reported a medium-range strength ( 350 MPa UTS) and good ductility ( 60% elongation) for an as-cast Al0.3CoCrFeNi HEA with single FCC phase.", "set": [{"M": "Al0.3CoCrFeNi", "F": "UTS", "VoF": "350 MPa", "C": "", "VoC": ""}, {"M": "Al0.3CoCrFeNi", "F": "elongation", "VoF": "60%", "C": "", "VoC": ""}]}, {"data_id": 248, "text": "Schuh et al. [22] reported that nanocrystalline FeCoCrNiMn HEA prepared by HPT possesses a very high UTS and hardness of 1950 MPa and 520 HV, respectively, but disappointingly low ductility", "set": [{"M": "FeCoCrNiMn", "F": "UTS", "VoF": "1950 MPa", "C": "", "VoC": ""}, {"M": "FeCoCrNiMn", "F": "hardness", "VoF": "520 HV", "C": "", "VoC": ""}]}, {"data_id": 199, "text": "The TNZM, TNZMS alloy exhibited strain values of 1.49% and 1.53%, respectively. It is notable that the TNZM and TNZMS alloys exhibited elongation of 7% and 8%", "set": [{"M": "TNZM", "F": "strain", "VoF": "1.49%", "C": "", "VoC": ""}, {"M": "TNZMS", "F": "strain", "VoF": "1.53%", "C": "", "VoC": ""}, {"M": "TNZM", "F": "elongation", "VoF": "7%", "C": "", "VoC": ""}, {"M": "TNZMS", "F": "elongation", "VoF": "8%", "C": "", "VoC": ""}]}, {"data_id": 100, "text": "The AlNbTiV alloy had coarse-grained single bcc phase structure with hardness of 4394 MPa. The yield strength of the AlNbTiV gradually decreased from 1020 MPa at room temperature to 685 MPa at 800 \u00b0C, and then dropped to 158 MPa at 1000 \u00b0C.", "set": [{"M": "AlNbTiV", "F": "yield strength", "VoF": "158 MPa", "C": "", "VoC": "1000 \u00b0C"}, {"M": "AlNbTiV", "F": "yield strength", "VoF": "1020 MPa", "C": "", "VoC": "room temperature"}, {"M": "AlNbTiV", "F": "hardness", "VoF": "4394 MPa", "C": "", "VoC": ""}, {"M": "AlNbTiV", "F": "yield strength", "VoF": "685 MPa", "C": "", "VoC": "800 \u00b0C"}]}, {"data_id": 202, "text": "Ni1.0 and Ni1.5 alloys achieve a good combination of strength and ductility, especially for Ni1.5 alloy. Ni1.5 alloy exhibits the biggest maximum compressive strength of 1725 MPa, with a fracture strain of 35.9% and a hardness of 323.8 HV.", "set": [{"M": "Ni1.5", "F": "compressive strength", "VoF": "1725 MPa", "C": "", "VoC": ""}, {"M": "Ni1.5", "F": "fracture strain", "VoF": "35.9%", "C": "", "VoC": ""}, {"M": "Ni1.5", "F": "hardness", "VoF": "323.8 HV", "C": "", "VoC": ""}]}, {"data_id": 191, "text": "At 1000\u00b0C the AlNbTiVZr0.5 alloy demonstrates low yield strength of 75 MPa and steady-state flow after  yielding.", "set": [{"M": "AlNbTiVZr0.5", "F": "yield strength", "VoF": "75 MPa", "C": "", "VoC": "1000\u00b0C"}]}, {"data_id": 153, "text": "Fig. 2.b shows the microstructure of the Ti\u20138Mo\u20131.5Sn alloy. While the volume fraction of martensite seemed to be reduced, the Vickers hardness and the elastic modulus were reduced to 312 HV and 89 GPa", "set": [{"M": "Ti\u20138Mo\u20131.5Sn", "F": "elastic modulus", "VoF": "89 GPa", "C": "", "VoC": ""}, {"M": "Ti\u20138Mo\u20131.5Sn", "F": "Vickers hardness", "VoF": "312 HV", "C": "", "VoC": ""}]}, {"data_id": 230, "text": "The yield strength of the MoNbTaTiV alloy is 1.4 GPa, while the maximum compressive fracture strength is 2.45 GPa", "set": [{"M": "MoNbTaTiV", "F": "yield strength", "VoF": "1.4 GPa", "C": "", "VoC": ""}, {"M": "MoNbTaTiV", "F": "compressive fracture strength", "VoF": "2.45 GPa", "C": "", "VoC": ""}]}, {"data_id": 131, "text": "The material of the tapered cylinder tube here is aluminum alloy AA6060T4 with mechanical properties of density q = 2.7 _x0003_ 103 kg/m3 , Young\u2019s modulus E = 68.2 GPa, initial yield stress ry = 80 MPa, ultimate stress ru = 173 MPa, Poisson\u2019s ratio r = 0.3 and power law exponent n = 0.23", "set": [{"M": "AA6060T4", "F": "yield stress", "VoF": "80 MPa", "C": "", "VoC": ""}, {"M": "AA6060T4", "F": "Poisson\u2019s ratio", "VoF": "0.3", "C": "", "VoC": ""}, {"M": "AA6060T4", "F": "Young\u2019s modulus", "VoF": "68.2 GPa", "C": "", "VoC": ""}, {"M": "AA6060T4", "F": "ultimate stress", "VoF": "173 MPa", "C": "", "VoC": ""}, {"M": "AA6060T4", "F": "density", "VoF": "2.7 _x0003_ 103 kg/m3", "C": "", "VoC": ""}]}, {"data_id": 54, "text": "The tensile strength, yield strength, and Young\u2019s modulus of the TTHZ alloys were measured as being 1000.67-1172.82 MPa, 1000.67-1114.33 MPa, and 71.74-79.11GPa, respectively", "set": [{"M": "TTHZ", "F": "tensile strength", "VoF": "1000.67-1172.82 MPa", "C": "", "VoC": ""}, {"M": "TTHZ", "F": "yield strength", "VoF": "1000.67-1114.33 MPa", "C": "", "VoC": ""}, {"M": "TTHZ", "F": "Young\u2019s modulus", "VoF": "71.74-79.11GPa", "C": "", "VoC": ""}]}, {"data_id": 112, "text": ". The TiZrNbTaMo HEA exhibited Young's modulus of 153 GPa, Vickers microhardness of 4.9 GPa, compressive yield strength of \u03c3y=1390MPa and apparent plastic strain of \u03b5p \u2248 6% prior to failure.", "set": [{"M": "TiZrNbTaMo", "F": "compressive yield strength", "VoF": "1390MPa", "C": "", "VoC": ""}, {"M": "TiZrNbTaMo", "F": "Vickers microhardness", "VoF": "4.9 GPa", "C": "", "VoC": ""}, {"M": "TiZrNbTaMo", "F": "plastic strain", "VoF": "6%", "C": "", "VoC": ""}, {"M": "TiZrNbTaMo", "F": "Young's modulus", "VoF": "153 GPa", "C": "", "VoC": ""}]}, {"data_id": 159, "text": "The elastic modulus of the benchmark TNZT alloy is around 65 GPa,", "set": [{"M": "TNZT alloy", "F": "elastic modulus", "VoF": "65 GPa", "C": "", "VoC": ""}]}, {"data_id": 31, "text": "In the work of Gordin et al. [7], the ultrasonic technique was used to measure Young\u2019s modulus of the Ti\u201312Mo\u20135Ta alloy as well in the Ti\u20136Al\u20134V alloy. The values were 74 GPa and 120 GPa, respectively", "set": [{"M": "Ti\u20136Al\u20134V", "F": "Young\u2019s modulus", "VoF": "120 GPa", "C": "", "VoC": ""}, {"M": "Ti\u201312Mo\u20135Ta", "F": "Young\u2019s modulus", "VoF": "74 GPa", "C": "", "VoC": ""}]}, {"data_id": 171, "text": "The tensile properties of Ti\u20136Cr\u20135Mo\u20135V\u20134Al alloys in solution treated conditions are listed in Table 2. The solution treated alloy has a moderate strength level with an excellent ductility. The alloy solution treated at 760  C exhibits a little higher strength (953 MPa) than that at 800  C (875 MPa) but both the two conditions share the same ductility level (about 22% in elongation).", "set": [{"M": "Ti\u20136Cr\u20135Mo\u20135V\u20134Al", "F": "strength", "VoF": "953 MPa", "C": "", "VoC": ""}, {"M": "Ti\u20136Cr\u20135Mo\u20135V\u20134Al", "F": "strength", "VoF": "875 MPa", "C": "", "VoC": ""}]}, {"data_id": 65, "text": "The tensile strength, 0.2% proof stress and elongation of ST alloy are around 650 MPa, 600 MPa and 25%, respectively", "set": [{"M": "ST alloy", "F": "tensile strength", "VoF": "650 MPa", "C": "", "VoC": ""}, {"M": "ST alloy", "F": "proof stress", "VoF": "600 MPa", "C": "", "VoC": ""}, {"M": "ST alloy", "F": "elongation", "VoF": "25%", "C": "", "VoC": ""}]}, {"data_id": 210, "text": "However, at  1000\u00b0C the AlNbTiV alloy has the highest strength among the studied AlCrxNbTiV alloys of 110 MPa.", "set": [{"M": "AlNbTiV", "F": "strength", "VoF": "110 MPa", "C": "", "VoC": "1000\u00b0C"}]}, {"data_id": 161, "text": "With decreasing the Nb content, the E of the [(Mo0.5Sn0.5)-(Ti13Zr1)](Ti0.5Nb1.5) alloy (No. 3) is reduced to 56 GPa.", "set": [{"M": "Mo0.5Sn0.5)-(Ti13Zr1)](Ti0.5Nb1.5) alloy", "F": "E", "VoF": "56 GPa", "C": "", "VoC": ""}]}, {"data_id": 147, "text": " Ti80Fe14Sn3Nb3 exhibited the highest  yield stress (1880 MPa) with a significant strain-hardening (520 MPa) in the entire  plastic strain period.", "set": [{"M": "Ti80Fe14Sn3Nb3", "F": "strain-hardening", "VoF": "520 MPa", "C": "", "VoC": ""}, {"M": "Ti80Fe14Sn3Nb3", "F": "yield stress", "VoF": "1880 MPa", "C": "", "VoC": ""}]}, {"data_id": 193, "text": "The yield strength of the TiC10 alloy sintered at 850 \u00b0C was 1616 MPa. When the sintering temperature raised to 900 \u00b0C, the yield strength of the TiC10 alloy reached a maximum of 1652 MPa.", "set": [{"M": "TiC10", "F": "yield strength", "VoF": "1652 MPa", "C": "", "VoC": ""}, {"M": "TiC10", "F": "yield strength", "VoF": "1616 MPa", "C": "", "VoC": ""}]}, {"data_id": 12, "text": "On the other hand, the highest hardness of 6.13 \u00b1 0.26 GPa is found in the TNF0 alloy because it comprises the orthorhombic \u03b1'' phase in the microstructure.", "set": [{"M": "TNF0", "F": "hardness", "VoF": "6.13 \u00b1 0.26 GPa", "C": "", "VoC": ""}]}, {"data_id": 216, "text": "Wu et al. [12] demonstrated first room temperature tensile behavior of Hf25Nb25Ti25Zr25 HEA. The homogenized alloy exhibited yield strength of about 879 MPa that was  accompanied by a room temperature ductility of about 15%.", "set": [{"M": "Hf25Nb25Ti25Zr25", "F": "yield strength", "VoF": "879 MPa", "C": "", "VoC": "room temperature"}, {"M": "Hf25Nb25Ti25Zr25", "F": "ductility", "VoF": "15%", "C": "", "VoC": "room temperature"}]}, {"data_id": 15, "text": " The addition of 1 wt% Fe into our previously designed Ti-7Mo-3Cr alloy can efficiently control the growth of \u03c9 phase following air-cooling, resulting in a ultrahigh yield strength of 1210 MPa with large ductility of 0.15", "set": [{"M": "Ti-7Mo-3Cr", "F": "ductility", "VoF": "0.15", "C": "", "VoC": ""}, {"M": "Ti-7Mo-3Cr", "F": "yield strength", "VoF": "1210 MPa", "C": "", "VoC": ""}]}, {"data_id": 226, "text": "MoNbTaTiV exhibits high hardness at 443 Hv, high yield strength at 1.4 GPa, and good compressive fracture strength at 2.45 GPa with a fracture strain of 30% at room temperature.", "set": [{"M": "MoNbTaTiV", "F": "fracture strain", "VoF": "30%", "C": "", "VoC": "room temperature"}, {"M": "MoNbTaTiV", "F": "yield strength", "VoF": "1.4 GPa", "C": "", "VoC": "room temperature"}, {"M": "MoNbTaTiV", "F": "hardness", "VoF": "443 Hv", "C": "", "VoC": "room temperature"}, {"M": "MoNbTaTiV", "F": "compressive fracture strength", "VoF": "2.45 GPa", "C": "", "VoC": "room temperature"}]}, {"data_id": 96, "text": "Due to high strain hardening, preliminary 10% compression strain of the new Ta20Nb20Hf20Zr20Ti20 alloy would allow achieving the yield strength of 1330 MPa and still retain good ductility", "set": [{"M": "Ta20Nb20Hf20Zr20Ti20", "F": "yield strength", "VoF": "1330 MPa", "C": "", "VoC": ""}]}, {"data_id": 154, "text": "Matsumoto et al. [7] and Hanada et al. [10] evaluated the mechanical behavior of cold rolled Ti\u2013Nb\u2013Sn alloys. The material showed a decrease in its elastic modulus, going downwards to values as low as 52 GPa.", "set": [{"M": "Ti\u2013Nb\u2013Sn", "F": "elastic modulus", "VoF": "52 GPa", "C": "", "VoC": ""}]}, {"data_id": 14, "text": "It can be inferred from Fig. 5 that the compressive yield strength of all alloys are higher than those of CP-Ti (552 MPa) and Ti\u20136Al\u20134V (970 MPa)", "set": [{"M": "Ti\u20136Al\u20134V", "F": "yield strength", "VoF": "970 MPa", "C": "", "VoC": ""}, {"M": "CP-Ti", "F": "yield strength", "VoF": "552 MPa", "C": "", "VoC": ""}]}, {"data_id": 177, "text": "The elastic modulus of TZN alloy is in the range of 66\u201392 GPa, which is significantly lower than that of conventionally used stainless steel (210 GPa), Co\u2013Cr alloys (204\u2013240 GPa) and \u03b1 + \u03b2 titanium alloys (100\u2013120 GPa).", "set": [{"M": "\u03b1 + \u03b2 titanium alloys", "F": "elastic modulus", "VoF": "100\u2013120 GPa", "C": "", "VoC": ""}, {"M": "Co\u2013Cr", "F": "elastic modulus", "VoF": "204\u2013240 GPa", "C": "", "VoC": ""}, {"M": "stainless steel", "F": "elastic modulus", "VoF": "210 GPa", "C": "", "VoC": ""}, {"M": "TZN", "F": "elastic modulus", "VoF": "66\u201392 GPa", "C": "", "VoC": ""}]}, {"data_id": 5, "text": "With the addition of Sn element, the elastic limit (se) and offset 0.2% yield strengths (s0.2) values of the alloys are increased from 1287 MPa to 1389 MPa of Ti80Fe20, to 1555 MPa and 1700 Mpa of Ti75Fe20Sn5 alloy, respectively.", "set": [{"M": "Ti75Fe20Sn5", "F": "elastic limit", "VoF": "1555 MPa", "C": "", "VoC": ""}, {"M": "Ti80Fe20", "F": "elastic limit", "VoF": "1287 MPa", "C": "", "VoC": ""}, {"M": "Ti80Fe20", "F": "yield strengths", "VoF": "1389 MPa", "C": "", "VoC": ""}, {"M": "Ti75Fe20Sn5", "F": "yield strengths", "VoF": "1700 Mpa", "C": "", "VoC": ""}]}, {"data_id": 69, "text": "Two variants of ST combined with SPD were applied for a Ti\u2013Nb\u2013Zr\u2013Fe\u2013O alloy with the intention of obtaining a low elastic modulus with sufficient high strength. The total reduction of SPD was \u03b5tot = 90% and the selected parameters for ST corresponded to a super-transus solution treatment.The analyzed mechanical properties revealed promising values for YS and UTS of about 770 and 1140 MPa, respectively, with a low value for the Young\u2019s modulus of 48.6 GPa.", "set": [{"M": "Ti\u2013Nb\u2013Zr\u2013Fe\u2013O", "F": "Young\u2019s modulus", "VoF": "48.6 GPa", "C": "", "VoC": ""}, {"M": "Ti\u2013Nb\u2013Zr\u2013Fe\u2013O", "F": "UTS", "VoF": "1140 MPa", "C": "", "VoC": ""}, {"M": "Ti\u2013Nb\u2013Zr\u2013Fe\u2013O", "F": "YS", "VoF": "770", "C": "", "VoC": ""}]}, {"data_id": 22, "text": " For CP Ti, the tensile curve shows a classical linear elastic behaviour with a constant Young\u2019s modulus evaluated at 105 GPa", "set": [{"M": "CP Ti", "F": "Young\u2019s modulus", "VoF": "105 GPa", "C": "", "VoC": ""}]}, {"data_id": 183, "text": "The Young\u2019s modulus values (incipient modulus defined by the slope of the tangent at zero stress) were found to be very low in this study: 50, 54 and 43 GPa for Ti\u201326Nb, Ti\u201324Nb\u20130.5O and Ti\u201324Nb\u20130.5N, respectively.", "set": [{"M": "Ti\u201324Nb\u20130.5N", "F": "Young\u2019s modulus values", "VoF": "43 GPa", "C": "", "VoC": ""}, {"M": "Ti\u201324Nb\u20130.5O", "F": "Young\u2019s modulus", "VoF": "54", "C": "", "VoC": ""}, {"M": "Ti\u201326Nb", "F": "Young\u2019s modulus", "VoF": "50", "C": "", "VoC": ""}]}, {"data_id": 24, "text": "For the TNTZ-O alloy, a high strengthening effect is observed by comparison with the TNTZ alloy. Thus, a yield strength evaluated at 830 MPa is observed and a reversible elastic deformation as high as 1.7% is obtained.", "set": [{"M": "TNTZ-O", "F": "elastic deformation", "VoF": "1.7%", "C": "", "VoC": ""}, {"M": "TNTZ-O", "F": "yield strength", "VoF": "830 MPa", "C": "", "VoC": ""}]}, {"data_id": 180, "text": "Ti-35Nb-7Zr-5Ta in the solution-treated  condition has an elastic modulus of 55  GPa, a yield strength of 530 MPa, and an  elongation of 20%.", "set": [{"M": "Ti-35Nb-7Zr-5Ta", "F": "yield strength", "VoF": "530 MPa", "C": "", "VoC": ""}, {"M": "Ti-35Nb-7Zr-5Ta", "F": "elastic modulus", "VoF": "55  GPa", "C": "", "VoC": ""}, {"M": "Ti-35Nb-7Zr-5Ta", "F": "elongation", "VoF": "20%", "C": "", "VoC": ""}]}, {"data_id": 220, "text": "For example, NbMoTaW and VNbMoTaW alloys have high  compressive yield strength of 405 MPa and 477 MPa at 1600 \u00b0C", "set": [{"M": "NbMoTaW", "F": "compressive yield strength", "VoF": "405 MPa", "C": "", "VoC": "1600 \u00b0C"}, {"M": "VNbMoTaW", "F": "yield strength", "VoF": "477 MPa", "C": "", "VoC": "1600 \u00b0C"}]}, {"data_id": 275, "text": "The CrFeNi2.2Al0.8 EHEA exhibits a perfect combination of high strength and great  ductility, with yield strength of 479 MPa, ultimate strength of 956 MPa and total  elongation of 12%.", "set": [{"M": "CrFeNi2.2Al0.8", "F": "ultimate strength", "VoF": "956 MPa", "C": "", "VoC": ""}, {"M": "CrFeNi2.2Al0.8", "F": "yield strength", "VoF": "479 MPa", "C": "", "VoC": ""}, {"M": "CrFeNi2.2Al0.8", "F": "elongation", "VoF": "12%", "C": "", "VoC": ""}]}, {"data_id": 2, "text": "This results in a progressive decline in Young's modulus values of the alloys reaching the minimum (84 GPa) in Ti\u20137Fe\u201311Nb alloy which has the highest concentration of Nb and a single \u03b2 phase microstructure (Moeq = 20.56 wt.%).", "set": [{"M": "Ti\u20137Fe\u201311Nb", "F": "Young's modulus", "VoF": "84 GPa", "C": "", "VoC": ""}]}, {"data_id": 155, "text": "A novel metastable b Ti-25Nb-2Mo-4Sn (wt pct) alloy with high strength (1113 MPa) and low Young\u2019s modulus (65 GPa) was prepared.", "set": [{"M": "Ti-25Nb-2Mo-4Sn", "F": "Young\u2019s modulus", "VoF": "65 GPa", "C": "", "VoC": ""}, {"M": "Ti-25Nb-2Mo-4Sn", "F": "strength", "VoF": "1113 MPa", "C": "", "VoC": ""}]}, {"data_id": 74, "text": "Compression yield strength and compression strength of the TTZN alloys vary from 1317 to 1603 MPa, and from 1787 to 1807 MPa, respectively. The TTZN-1 alloy shows the highest compressive strain and the lowest compressive strength and compressive yield strength among the TTZN alloys. The micro-hardness values are 364.6 \u00b1 3.3 HV, 422.5 \u00b1 9.6 HV and  433.4 \u00b1 7.9 for TTZN-1, TTZN-2 and TTZN-3, respectively.", "set": [{"M": "TTZN-1", "F": "micro-hardness", "VoF": "364.6 \u00b1 3.3 HV", "C": "", "VoC": ""}, {"M": "TTZN-3", "F": "micro-hardness", "VoF": "433.4 \u00b1 7.9", "C": "", "VoC": ""}, {"M": "TTZN-2", "F": "micro-hardness", "VoF": "422.5 \u00b1 9.6 HV", "C": "", "VoC": ""}]}, {"data_id": 273, "text": "The CoCrFeNiTa0.4 HEA manifest the promising mechanical properties with the compressive yield strength and hardness as high as 1316 MPa and 492 HV, respectively", "set": [{"M": "CoCrFeNiTa0.4", "F": "compressive yield strength", "VoF": "1316 MPa", "C": "", "VoC": ""}, {"M": "CoCrFeNiTa0.4", "F": "hardness", "VoF": "492 HV", "C": "",
