Repository: HEI-MENGZHE/Material_Tuple

File: data/MaterialSet/数据修改/最后一次修改前/test_2.json
[{"data_id": 124, "text": "A higher value is the induction of a good balance between yield strength and Young\u2019s modulus [2,21]. The calculated elastic admissible strain of Ti513 (1.42%) is much higher than that of Ti64 ELI (0.77%), indicating a significant promise as a metallic implant.", "set": [{"M": "Ti64", "F": "elastic admissible strain", "VoF": "0.77%", "C": "", "VoC": ""}, {"M": "Ti513", "F": "elastic admissible strain", "VoF": "1.42%", "C": "", "VoC": ""}]}, {"data_id": 200, "text": "While NbTaTiV is very ductile and does not fracture up to 50% strain, NbTaTiVW has a yield strength of 1420 MPa with a fracture strain of 20%.", "set": [{"M": "NbTaTiVW", "F": "yield strength", "VoF": "1420 MPa", "C": "", "VoC": ""}, {"M": "NbTaTiVW", "F": "fracture strain", "VoF": "20%", "C": "", "VoC": ""}]}, {"data_id": 46, "text": "With Fe content increasing to 1.5 wt%, ZTAFV-1.5 alloy has an ultimate tensile strength of 1667 MPa, but it exhibits a lower total elongation of 2.34%", "set": [{"M": "ZTAFV-1.5", "F": "ultimate tensile strength", "VoF": "1667 MPa", "C": "", "VoC": ""}, {"M": "ZTAFV-1.5", "F": "elongation", "VoF": "2.34%", "C": "", "VoC": ""}]}, {"data_id": 141, "text": "Two symbolic  alloys, Ti\u201312Mo\u20136Zr\u20132Fe and Ti\u201335Nb\u20137Zr\u20135Ta, showed an elastic modulus of 74\u201386 GPa and 55 GPa respectively and excellent biocompatibility", "set": [{"M": "Ti\u201312Mo\u20136Zr\u20132Fe", "F": "elastic modulus", "VoF": "74\u201386 GPa", "C": "", "VoC": ""}, {"M": "Ti\u201335Nb\u20137Zr\u20135Ta", "F": "elastic modulus", "VoF": "55 GPa", "C": "", "VoC": ""}]}, {"data_id": 262, "text": "Refractory NbMoTaW and NbMoTaWV HEAs have compressive yield strength values of 1058 MPa and 1246 MPa at room temperature, respectively.", "set": [{"M": "NbMoTaW", "F": "compressive yield strength", "VoF": "1058 MPa", "C": "", "VoC": "room temperature"}, {"M": "NbMoTaWV", "F": "compressive yield strength", "VoF": "1246 MPa", "C": "", "VoC": "room temperature"}]}, {"data_id": 171, "text": "The tensile properties of Ti\u20136Cr\u20135Mo\u20135V\u20134Al alloys in solution treated conditions are listed in Table 2. The solution treated alloy has a moderate strength level with an excellent ductility. The alloy solution treated at 760  C exhibits a little higher strength (953 MPa) than that at 800  C (875 MPa) but both the two conditions share the same ductility level (about 22% in elongation).", "set": [{"M": "Ti\u20136Cr\u20135Mo\u20135V\u20134Al", "F": "strength", "VoF": "953 MPa", "C": "", "VoC": ""}, {"M": "Ti\u20136Cr\u20135Mo\u20135V\u20134Al", "F": "strength", "VoF": "875 MPa", "C": "", "VoC": ""}]}, {"data_id": 11, "text": "The TNF0 alloy exhibits the lowest yield strength  (785 \u00b1 7 MPa) among all the investigated alloys due to having only one solute element (i.e. Fe) in the alloy composition. yield strength then increases to 1097 \u00b1 20 MPa for the TNF2 alloy due to having two solute elements (i.e. Fe and Cr) in the alloy composition as well as  having the lowest \u03b2 grain size (42 \u00b5m) among all the investigated alloys", "set": [{"M": "TNF0", "F": "yield strength", "VoF": "785 \u00b1 7 MPa", "C": "", "VoC": ""}, {"M": "TNF2", "F": "yield strength", "VoF": "1097 \u00b1 20 MPa", "C": "", "VoC": ""}]}, {"data_id": 52, "text": "The a phase-dominated binary Ti\u20137.5Mo alloy had a bending strength (1749 MPa) and modulus (65 GPa) lower than all those containing iron.", "set": [{"M": "Ti\u20137.5Mo", "F": "bending strength", "VoF": "1749 MPa", "C": "", "VoC": ""}, {"M": "Ti\u20137.5Mo", "F": "modulus", "VoF": "65 GPa", "C": "", "VoC": ""}], "pred_set": [{"M": "Ti\u20137.5Mo", "F": "bending strength", "VoF": "1749 MPa", "C": "", "VoC": ""}, {"M": "Ti\u20137.5Mo", "F": "modulus", "VoF": "65 GPa", "C": "", "VoC": ""}]}, {"data_id": 144, "text": "The alloys exhibited increased yield  strength as a function of Fe content, where the Ti80Fe14Sn3Nb3 alloy presented the  highest yield stress (1.88 GPa) comparable to that of Ti-based nanocrystalline alloys. Moreover, a significant strain-hardening (520 MPa) was achieved along with the plastic  deformation.", "set": [{"M": "Ti80Fe14Sn3Nb3", "F": "yield stress", "VoF": "1.88 GPa", "C": "", "VoC": ""}, {"M": "Ti80Fe14Sn3Nb3", "F": "strain-hardening", "VoF": "520 MPa", "C": "", "VoC": ""}]}, {"data_id": 57, "text": "It should be noted that 523 K HT of (Ti\u201335Nb)\u20134Sn exhibits high strength over 800 MPa with an appreciable elongation to fracture of 6.5%.", "set": [{"M": "Ti\u201335Nb)\u20134Sn", "F": "strength", "VoF": "800 MPa", "C": "", "VoC": ""}, {"M": "Ti\u201335Nb)\u20134Sn", "F": "elongation", "VoF": "6.5%", "C": "", "VoC": ""}]}, {"data_id": 250, "text": "Shahmir et al. [23] have processed ultrafine-grained FeCoCrNiMn HEA by ECAP, showing that the UTS reaches 990 MPa with an elongation to failure of approximately 35 pct after four passes.", "set": [{"M": "FeCoCrNiMn", "F": "UTS", "VoF": "990 MPa", "C": "", "VoC": ""}, {"M": "FeCoCrNiMn", "F": "elongation", "VoF": "35 pct", "C": "", "VoC": ""}]}, {"data_id": 59, "text": " Tensile strength of (Ti\u201335Nb)\u20134Sn heat treated at 523 K after cold rolling increases over 800 MPa with keeping low Young\u2019s modulus of 52 GPa which could be related to work hardening, grain refinement and  precipitation.", "set": [{"M": "Ti\u201335Nb)\u20134Sn", "F": "Tensile strength", "VoF": "800 MPa", "C": "", "VoC": ""}, {"M": "Ti\u201335Nb)\u20134Sn", "F": "Young\u2019s modulus", "VoF": "52 GPa", "C": "", "VoC": ""}]}, {"data_id": 192, "text": "However, the AlNbTiVZr0.5 alloy (marked with the star) combines high specific strength of \u2248 263  kPa m3 kg-1 with ductility of 50%, i.e. has advantages of both mentioned groups of the alloys.", "set": [{"M": "AlNbTiVZr0.5", "F": "specific strength", "VoF": "263  kPa m3 kg-1", "C": "", "VoC": ""}, {"M": "AlNbTiVZr0.5", "F": "ductility", "VoF": "50%", "C": "", "VoC": ""}]}, {"data_id": 276, "text": "The CoCrFeNiTa0.4 HEA manifest the promising mechanical properties with the compressive yield strength and hardness as high as 1316 MPa and 492 HV, respectively", "set": [{"M": "CoCrFeNiTa0.4", "F": "compressive yield strength", "VoF": "1316 MPa", "C": "", "VoC": ""}, {"M": "CoCrFeNiTa0.4", "F": "hardness", "VoF": "492 HV", "C": "", "VoC": ""}]}, {"data_id": 109, "text": "Particularly, Guo et al. have reported the UTS value for \u03b2-type Ti-25Nb-2Mo-4Sn (wt%) alloys approximately 1113 MPa whereas the ultimate tensile strength in the present case was found to be approximately 1350 MPa, which is considerably higher than that reported for Ti-25Nb-2Mo-4Sn alloys", "set": [{"M": "Ti-25Nb-2Mo-4Sn", "F": "UTS", "VoF": "1113 MPa", "C": "", "VoC": ""}, {"M": "Ti-25Nb-2Mo-4Sn", "F": "ultimate tensile strength", "VoF": "1350 MPa", "C": "", "VoC": ""}]}, {"data_id": 116, "text": "The TiZrNbTaMo HEA exhibits room temperature yield strength of \u03c3y=1390\u00b175 MPa and apparent plastic strain of \u03b5p \u2248 6% prior to failure.", "set": [{"M": "TiZrNbTaMo", "F": "yield strength", "VoF": "1390\u00b175 MPa", "C": "", "VoC": "room temperature"}, {"M": "TiZrNbTaMo", "F": "plastic strain", "VoF": "6%", "C": "", "VoC": "room temperature"}]}, {"data_id": 138, "text": "It can be seen in Fig. 2 that the Ti-12Mo-5Zr alloy shows excellent combination of improved yield strength (> 650 MPa), high ductility (uniform ductility 30%) and work-hardening behaviour", "set": [{"M": "Ti-12Mo-5Zr", "F": "yield strength", "VoF": "> 650 MPa", "C": "", "VoC": ""}, {"M": "Ti-12Mo-5Zr", "F": "ductility", "VoF": "30%", "C": "", "VoC": ""}]}, {"data_id": 23, "text": " Consequently, a considerably lower Young\u2019s modulus (55 GPa) is obtained for the TTN alloy compared to that of CP Ti (105 GPa).", "set": [{"M": "TTN", "F": "Young\u2019s modulus", "VoF": "55 GPa", "C": "", "VoC": ""}, {"M": "CP Ti", "F": "Young\u2019s modulus", "VoF": "105 GPa", "C": "", "VoC": ""}]}, {"data_id": 209, "text": "At 1000\u00b0C the yield strength of the alloys decreases pronouncedly, to 110 MPa for the  AlNbTiV alloy and to 75 MPa for the AlCr1.5NbTiV alloy", "set": [{"M": "AlCr1.5NbTiV", "F": "yield strength", "VoF": "75 MPa", "C": "", "VoC": "1000\u00b0C"}, {"M": "AlNbTiV", "F": "yield strength", "VoF": "110 MPa", "C": "", "VoC": "1000\u00b0C"}]}, {"data_id": 270, "text": "It is noted that the MoNbFeCrV alloy  also shows the highest yield strength of 2663 MPa and the  highest compressive strength of 2688 MPa.", "set": [{"M": "MoNbFeCrV", "F": "yield strength", "VoF": "2663 MPa", "C": "", "VoC": ""}, {"M": "MoNbFeCrV", "F": "compressive strength", "VoF": "2688 MPa", "C": "", "VoC": ""}]}, {"data_id": 98, "text": "The curves of Ta20Nb20W20Mo20V20 and Ta25Nb25W25Mo25 alloys, which have sigma0.2 = 1246 MPa and 1058 MPa, respectively.", "set": [{"M": "Ta20Nb20W20Mo20V20", "F": "sigma0.2", "VoF": "1246 MPa", "C": "", "VoC": ""}, {"M": "Ta25Nb25W25Mo25", "F": "sigma0.2", "VoF": "1058 MPa", "C": "", "VoC": ""}]}, {"data_id": 170, "text": "Ti\u20136Cr\u20135Mo\u20135V\u20134Al alloy is a new metastable beta alloy developed by BaoTi Group as thick-section structural materials for aerospace applications. Its design was to achieve an excellent combination of high strength and good ductility based on the multicomponent strengthening. The alloy was reported to exhibit an ultimate tensile strength around 1250 MPa and fracture toughness (KIC) levels from 73 to 94 MPa m1/2 after solution and aging treatment", "set": [{"M": "Ti\u20136Cr\u20135Mo\u20135V\u20134Al", "F": "ultimate tensile strength", "VoF": "1250 MPa", "C": "", "VoC": ""}, {"M": "Ti\u20136Cr\u20135Mo\u20135V\u20134Al", "F": "fracture toughness", "VoF": "73 to 94 MPa m1/2", "C": "", "VoC": ""}]}, {"data_id": 36, "text": "the hardness and elastic modulus values reach their minimum (343 HV, 92 GPa) for Ti\u201310Fe\u201310Ta alloy with a dominant b phase structure.", "set": [{"M": "Ti\u201310Fe\u201310Ta", "F": "hardness", "VoF": "343 HV", "C": "", "VoC": ""}, {"M": "Ti\u201310Fe\u201310Ta", "F": "elastic modulus", "VoF": "92 GPa", "C": "", "VoC": ""}], "pred_set": [{"M": "Ti\u201310Fe\u201310Ta", "F": "hardness", "VoF": "343 HV", "C": "", "VoC": ""}, {"M": "Ti\u201310Fe\u201310Ta", "F": "elastic modulus", "VoF": "92 GPa", "C": "", "VoC": ""}]}, {"data_id": 76, "text": "Mechanical properties evaluation reveals the highest ultimate compressive strength (~2 GPa) and superior plastic strain (33.6%) in Ti-33Zr-3Fe-4Cr alloy.", "set": [{"M": "Ti-33Zr-3Fe-4Cr", "F": "ultimate compressive strength", "VoF": "~2 GPa", "C": "", "VoC": ""}, {"M": "Ti-33Zr-3Fe-4Cr", "F": "plastic strain", "VoF": "33.6%", "C": "", "VoC": ""}]}, {"data_id": 158, "text": "In summary, a metastable \u03b2-type Ti\u201330Nb\u20131Mo\u20134Sn alloy with ultralow elastic modulus and high strength was fabricated. Although the alloy exhibits low yielding stress in its solution state owing to the presence of coarse \u03b1`` martensitic laths, cold rolling plus annealing treatment can result in the combination of high yield stress of 1000 MPa and low elastic modulus of 45 GPa.", "set": [{"M": "Ti\u201330Nb\u20131Mo\u20134Sn", "F": "elastic modulus", "VoF": "45 GPa", "C": "", "VoC": ""}, {"M": "Ti\u201330Nb\u20131Mo\u20134Sn", "F": "yield stress", "VoF": "1000 MPa", "C": "", "VoC": ""}]}, {"data_id": 182, "text": "Indeed, aging at 482\u00b0C for 8 h  resulted in the highest yield strength  (1,288 MPa) observed for Ti-35Nb-7Zr- 5Ta-0.68O with the tensile ductility still  remaining within acceptable limits (i.e.,  8% elongation).", "set": [{"M": "Ti-35Nb-7Zr- 5Ta-0.68O", "F": "yield strength", "VoF": "1,288 MPa", "C": "", "VoC": ""}, {"M": "Ti-35Nb-7Zr- 5Ta-0.68O", "F": "elongation", "VoF": "8%", "C": "", "VoC": ""}]}, {"data_id": 218, "text": "Wu et al. [12] demonstrated first room temperature tensile behavior of Hf25Nb25Ti25Zr25 HEA. The homogenized alloy exhibited yield strength of about 879 MPa that was  accompanied by a room temperature ductility of about 15%.", "set": [{"M": "Hf25Nb25Ti25Zr25", "F": "yield strength", "VoF": "879 MPa", "C": "", "VoC": "room temperature"}, {"M": "Hf25Nb25Ti25Zr25", "F": "ductility", "VoF": "15%", "C": "", "VoC": "room temperature"}]}, {"data_id": 223, "text": "HfMoTaTiZr and  HfMoNbTaTiZr alloys have the compressive yield strength of 404 MPa and 556 MPa at 1200 \u00b0C", "set": [{"M": "HfMoTaTiZr", "F": "compressive yield strength", "VoF": "404 MPa", "C": "", "VoC": "1200 \u00b0C"}, {"M": "HfMoNbTaTiZr", "F": "compressive yield strength", "VoF": "556 MPa", "C": "", "VoC": "1200 \u00b0C"}]}, {"data_id": 15, "text": " The addition of 1 wt% Fe into our previously designed Ti-7Mo-3Cr alloy can efficiently control the growth of \u03c9 phase following air-cooling, resulting in a ultrahigh yield strength of 1210 MPa with large ductility of 0.15", "set": [{"M": "Ti-7Mo-3Cr", "F": "ductility", "VoF": "0.15", "C": "", "VoC": ""}, {"M": "Ti-7Mo-3Cr", "F": "yield strength", "VoF": "1210 MPa", "C": "", "VoC": ""}]}, {"data_id": 42, "text": "In summary, by alloying and cold rolling plus annealing treatment, a metastable b-type Ti-30Nb- 1Mo-4Sn alloy with ultralow modulus of 45 GPa and high ultimate strength of 987 MPa was prepared.", "set": [{"M": "Ti-30Nb- 1Mo-4Sn", "F": "ultimate strength", "VoF": "987 MPa", "C": "", "VoC": ""}, {"M": "Ti-30Nb- 1Mo-4Sn", "F": "modulus", "VoF": "45 GPa", "C": "", "VoC": ""}]}, {"data_id": 149, "text": "It can be noticed that the ST Ti\u201320Mo alloy has the lowest elastic modulus of 75 GPa and the ST Ti\u201310Mo alloy has the highest modulus of 93 GPa.", "set": [{"M": "Ti\u201320Mo", "F": "elastic modulus", "VoF": "75 GPa", "C": "", "VoC": ""}, {"M": "Ti\u201310Mo", "F": "modulus", "VoF": "93 GPa", "C": "", "VoC": ""}]}, {"data_id": 29, "text": " The lowest elastic modulus (82 GPa) and highest plastic strain (38%) are observed in full \u03b2 Ti-11Nb-9Fe alloy", "set": [{"M": "Ti-11Nb-9Fe", "F": "elastic modulus", "VoF": "82 GPa", "C": "", "VoC": ""}, {"M": "Ti-11Nb-9Fe", "F": "plastic strain", "VoF": "38%", "C": "", "VoC": ""}]}, {"data_id": 111, "text": "the thermo-mechanically treated Ti\u201315Zr\u20135Cr\u20132Al alloy could reach a strength of 1250 MPa and achieve a moderate Young's modulus, such as in a range of 70\u201390 GPa.", "set": [{"M": "Ti\u201315Zr\u20135Cr\u20132Al", "F": "Young's modulus", "VoF": "70\u201390 GPa", "C": "", "VoC": ""}, {"M": "Ti\u201315Zr\u20135Cr\u20132Al", "F": "strength", "VoF": "1250 MPa", "C": "", "VoC": ""}]}, {"data_id": 79, "text": "Accordingly, they obtained significantly elevated hardness values than those shown in Fig. 4a and  Table 1, such as 413 and 332 HV 0.5, for the Ti\u201315Nb and Ti\u201320Nb (wt. %) alloys, respectively.", "set": [{"M": "Ti\u201315Nb", "F": "hardness", "VoF": "413", "C": "", "VoC": ""}, {"M": "Ti\u201320Nb", "F": "hardness", "VoF": "332 HV", "C": "", "VoC": ""}]}, {"data_id": 31, "text": "In the work of Gordin et al. [7], the ultrasonic technique was used to measure Young\u2019s modulus of the Ti\u201312Mo\u20135Ta alloy as well in the Ti\u20136Al\u20134V alloy. The values were 74 GPa and 120 GPa, respectively", "set": [{"M": "Ti\u20136Al\u20134V", "F": "Young\u2019s modulus", "VoF": "120 GPa", "C": "", "VoC": ""}, {"M": "Ti\u201312Mo\u20135Ta", "F": "Young\u2019s modulus", "VoF": "74 GPa", "C": "", "VoC": ""}]}, {"data_id": 237, "text": "For example, the yield strength of a fully-recrystallized CoCrFeMnNi alloy with a grain size of 4.4 \u00b5m was 350 Mpa", "set": [{"M": "CoCrFeMnNi", "F": "grain size", "VoF": "4.4 \u00b5m", "C": "", "VoC": ""}, {"M": "CoCrFeMnNi", "F": "yield strength", "VoF": "350 Mpa", "C": "", "VoC": ""}]}, {"data_id": 137, "text": "The Ti-12Mo-5Zr alloy displays excellent combination of improved yielding stress (> 650 MPa), high ductility (uniform elongation 30%) and work-hardening behaviour.", "set": [{"M": "Ti-12Mo-5Zr", "F": "elongation", "VoF": "30%", "C": "", "VoC": ""}, {"M": "Ti-12Mo-5Zr", "F": "yielding stress", "VoF": "> 650 MPa", "C": "", "VoC": ""}], "pred_set": [{"M": "Ti-12Mo-5Zr", "F": "elongation", "VoF": "30%", "C": "", "VoC": ""}, {"M": "Ti-12Mo-5Zr", "F": "yielding stress", "VoF": "> 650 MPa", "C": "", "VoC": ""}]}, {"data_id": 277, "text": " The hypereutectic CrFeNi2Al alloy shows excellent mechanical properties  with an ultimate strength of 1357 MPa and a total elongation of 6.4% at the cast  condition", "set": [{"M": "CrFeNi2Al", "F": "ultimate strength", "VoF": "1357 MPa", "C": "", "VoC": ""}, {"M": "CrFeNi2Al", "F": "elongation", "VoF": "6.4%", "C": "", "VoC": ""}]}, {"data_id": 235, "text": "The yield strength of Al0.3CoCrFeMnNi is 0.97 GPa [20,21]. The addition of 0.5 vol% Y2O3 results in the Y2O3-reinforced Al0.3CoCrFeMnNi-based composite (ODS HEA), which exhibited an increased yield strength of 1.15 GPa.", "set": [{"M": "Al0.3CoCrFeMnNi", "F": "yield strength", "VoF": "0.97 GPa", "C": "", "VoC": ""}, {"M": "Al0.3CoCrFeMnNi", "F": "yield strength", "VoF": "1.15 GPa", "C": "", "VoC": ""}]}, {"data_id": 188, "text": "Among the developed Ti-xCr-3Sn alloys, Ti-6Cr-3Sn alloy showed maximum ductility (41% fracture strain), maximum (58%) recovery ratio due to shape memory effect and maximum pseoudoelastic response due to stress induced martensitic transformation and twinning deformation mode.", "set": [{"M": "Ti-6Cr-3Sn", "F": "fracture strain", "VoF": "41%", "C": "", "VoC": ""}, {"M": "Ti-6Cr-3Sn", "F": "recovery ratio", "VoF": "58%", "C": "", "VoC": ""}]}]

File: data/MaterialSet/数据修改/最后一次修改前/test_3.json
[{"data_id": 119, "text": "In summary, a novel refractory HfNbTiZr high-entropy alloy with a single BCC phase has been successfully developed. This new HEA alloy exhibits excellent phase stability at high temperature and no phase separation during furnace cooling from 1573 K homogenization. In the as-cast state, tensile YS is 879 MPa, UTS is 969 MPa, and the plastic elongation is 14.9%.", "set": [{"M": "HfNbTiZr", "F": "plastic elongation", "VoF": "14.9%", "C": "", "VoC": ""}, {"M": "HfNbTiZr", "F": "UTS", "VoF": "969 MPa", "C": "", "VoC": ""}, {"M": "HfNbTiZr", "F": "tensile YS", "VoF": "879 MPa", "C": "", "VoC": ""}]}, {"data_id": 232, "text": "In fact, the elastic constants of Ni-40Fe-20Cr are also similar with those of Fe-12Cr-12Ni, in which the c11, c12, and c44 are 211 GPa, 140 GPa, and 123 GPa, respectively,", "set": [{"M": "Ni-40Fe-20Cr", "F": "c44", "VoF": "123 GPa", "C": "", "VoC": ""}, {"M": "Ni-40Fe-20Cr", "F": "c11", "VoF": "211 GPa", "C": "", "VoC": ""}, {"M": "Ni-40Fe-20Cr", "F": "c12", "VoF": "140 GPa", "C": "", "VoC": ""}]}, {"data_id": 215, "text": "The AlCoCrFeNi alloy shows a high  compressive yield stress (\u03c3Y = 1250 MPa at room temperature and 990 MPa at 500 \u00b0C) with a  reasonable compressive ductility (\u03b5 = 33 % at room temperature and 63 % at 500 \u00b0C)", "set": [{"M": "AlCoCrFeNi", "F": "compressive yield stress", "VoF": "990 MPa", "C": "", "VoC": "500 \u00b0C"}, {"M": "AlCoCrFeNi", "F": "compressive yield stress", "VoF": "1250 MPa", "C": "", "VoC": "room temperature"}, {"M": "AlCoCrFeNi", "F": "compressive yield stress", "VoF": "63 %", "C": "", "VoC": "500 \u00b0C"}], "pred_set": [{"M": "AlCoCrFeNi", "F": "compressive yield stress", "VoF": "990 MPa", "C": "", "VoC": "500 \u00b0C"}, {"M": "AlCoCrFeNi", "F": "compressive yield stress", "VoF": "1250 MPa", "C": "", "VoC": "room temperature"}, {"M": "AlCoCrFeNi", "F": "compressive yield stress", "VoF": "63 %", "C": "", "VoC": "500 \u00b0C"}]}, {"data_id": 110, "text": "Fig. 4(inset) demonstrates the Young's modulus obtained from the compressive stress\u2013strain curves of the Ti\u201315Zr\u20135Cr\u20132Al alloy under various heat treatment conditions. It is found that the WQ specimen (58 GPa) exhibited the lowest Young's modulus as compared to that of c.p. Ti (104 GPa), Ti\u201315Zr\u20135Cr alloy (129 GPa) and the other studied conditions (96\u2013106 GPa).", "set": [{"M": "Ti\u201315Zr\u20135Cr\u20132Al", "F": "Young's modulus", "VoF": "58 GPa", "C": "", "VoC": ""}, {"M": "Ti\u201315Zr\u20135Cr", "F": "Young's modulus", "VoF": "129 GPa", "C": "", "VoC": ""}, {"M": "c.p. Ti", "F": "Young's modulus", "VoF": "104 GPa", "C": "", "VoC": ""}]}, {"data_id": 19, "text": "The ductility of the  STQ, aging 500 and aging 600 Ti-25Nb-3Fe was 32%, 8 % and 7 %, respectively (Table 1)", "set": [{"M": "Ti-25Nb-3Fe", "F": "ductility", "VoF": "8 %", "C": "", "VoC": ""}, {"M": "Ti-25Nb-3Fe", "F": "ductility", "VoF": "7 %", "C": "", "VoC": ""}, {"M": "Ti-25Nb-3Fe", "F": "ductility", "VoF": "32%", "C": "", "VoC": ""}]}, {"data_id": 67, "text": " The tensile strength and 0.2% proof stress of around 1050 and 1000 MPa, respectively, in Ti-35Nb-7Zr-5Ta alloy aged at 598 K are the greatest among other STA alloys, although elongation of around 5% is the smallest.", "set": [{"M": "Ti-35Nb-7Zr-5Ta", "F": "tensile strength", "VoF": "1050", "C": "", "VoC": ""}, {"M": "Ti-35Nb-7Zr-5Ta", "F": "proof stress", "VoF": "1000 MPa", "C": "", "VoC": ""}, {"M": "Ti-35Nb-7Zr-5Ta", "F": "elongation", "VoF": "5%", "C": "", "VoC": ""}]}, {"data_id": 181, "text": "Ti-35Nb-7Zr-5Ta in the solution-treated  condition has an elastic modulus of 55  GPa, a yield strength of 530 MPa, and an  elongation of 20%.", "set": [{"M": "Ti-35Nb-7Zr-5Ta", "F": "yield strength", "VoF": "530 MPa", "C": "", "VoC": ""}, {"M": "Ti-35Nb-7Zr-5Ta", "F": "elastic modulus", "VoF": "55  GPa", "C": "", "VoC": ""}, {"M": "Ti-35Nb-7Zr-5Ta", "F": "elongation", "VoF": "20%", "C": "", "VoC": ""}]}, {"data_id": 165, "text": "The equiaxed \u03b2 grains of Ti-32.5Nb-6.8Zr-2.7Sn-0.3O alloy are greatly refined and no  stress-induced \u03b1' phase transformation occurs with increasing the deformation reductions.  The 90% cold deformed alloy possesses low elastic modulus (54.1 GPa), high tensile strength (1093 MPa) and high strength-to-modulus ratio (19.8\u00d710-3 ), showing great potential as biomedical  materials.", "set": [{"M": "Ti-32.5Nb-6.8Zr-2.7Sn-0.3O", "F": "tensile strength", "VoF": "1093 MPa", "C": "", "VoC": ""}, {"M": "Ti-32.5Nb-6.8Zr-2.7Sn-0.3O", "F": "strength-to-modulus ratio", "VoF": "19.8\u00d710-3", "C": "", "VoC": ""}, {"M": "Ti-32.5Nb-6.8Zr-2.7Sn-0.3O", "F": "elastic modulus", "VoF": "54.1 GPa", "C": "", "VoC": ""}]}, {"data_id": 82, "text": "In 2009, Cui & Guo designed a novel J Mater Sci (2021) 56:11494\u201311510 11495 alloy named TNZF (Ti-28Nb-13Zr-0.5Fe wt%). Forged samples subjected to ST-WQ presented yield strength of 800 MPa, elongation of 13%, and an elastic modulus of 60 GPa.", "set": [{"M": "Ti-28Nb-13Zr-0.5Fe", "F": "elastic modulus", "VoF": "60 GPa", "C": "", "VoC": ""}, {"M": "Ti-28Nb-13Zr-0.5Fe", "F": "elongation", "VoF": "13%", "C": "", "VoC": ""}, {"M": "Ti-28Nb-13Zr-0.5Fe", "F": "yield strength", "VoF": "800 MPa", "C": "", "VoC": ""}]}, {"data_id": 246, "text": "The yield strength (YS) and ultimate tensile strength (UTS) of the Mo5 alloy annealed at 900  are 443 MPa and 840 MPa, respectively, while the elongation-to-failure (EL) is 62%.", "set": [{"M": "Mo5", "F": "yield strength", "VoF": "443 MPa", "C": "", "VoC": ""}, {"M": "Mo5", "F": "ultimate tensile strength", "VoF": "840 MPa", "C": "", "VoC": ""}, {"M": "Mo5", "F": "elongation-to-failure", "VoF": "62%", "C": "", "VoC": ""}]}, {"data_id": 4, "text": "The Ti70Fe15Co15 alloy with the b and Ti(Fe, Co) phases has the 0.2% yield strength of 1750 MPa, the ultimate compressive strength of 2350 MPa, and plastic strain of 16.5%", "set": [{"M": "Ti70Fe15Co15", "F": "plastic strain", "VoF": "16.5%", "C": "", "VoC": ""}, {"M": "Ti70Fe15Co15", "F": "ultimate compressive strength", "VoF": "2350 MPa", "C": "", "VoC": ""}, {"M": "Ti70Fe15Co15", "F": "yield strength", "VoF": "1750 MPa", "C": "", "VoC": ""}]}, {"data_id": 206, "text": " For example, the AlNbTiV alloy has low density of 5590 kg m-3, single bcc phase structure  and yield strength of 1020 MPa and 685 MPa at room temperature and 800\u00b0C, respectively", "set": [{"M": "AlNbTiV", "F": "density", "VoF": "5590 kg m-3", "C": "", "VoC": ""}, {"M": "AlNbTiV", "F": "yield strength", "VoF": "685 MPa", "C": "", "VoC": "800\u00b0C"}, {"M": "AlNbTiV", "F": "yield strength", "VoF": "1020 MPa", "C": "", "VoC": "room temperature"}]}, {"data_id": 26, "text": "Fig. 5 shows Young\u2019s modulus and tensile properties of TNZF alloy at different ageing temperatures and ageing time. The quenched alloy has the lowest Young\u2019s modulus (58 GPa) and yield strength (780 MPa) and the highest elongation (13%).", "set": [{"M": "TNZF", "F": "elongation", "VoF": "13%", "C": "", "VoC": ""}, {"M": "TNZF", "F": "yield strength", "VoF": "780 MPa", "C": "", "VoC": ""}, {"M": "TNZF", "F": "Young\u2019s modulus", "VoF": "58 GPa", "C": "", "VoC": ""}]}, {"data_id": 68, "text": "The true stress-strain profile exhibited by samples Ti-8Mo-6Nb-4Zr, Ti-8Mo-5Nb-3Zr and Ti-8Mo-4Nb-5Zr show considerably higher strengths of 899 MPa, 947 MPa and 798MPa, respectively, with a gentle slope in the elastic region, and outstanding work hardening after the yielding", "set": [{"M": "Ti-8Mo-6Nb-4Zr", "F": "strengths", "VoF": "899 MPa", "C": "", "VoC": ""}, {"M": "Ti-8Mo-5Nb-3Zr", "F": "strengths", "VoF": "947 MPa", "C": "", "VoC": ""}, {"M": "Ti-8Mo-4Nb-5Zr", "F": "strengths", "VoF": "798MPa", "C": "", "VoC": ""}]}, {"data_id": 221, "text": "The calculated elastic constants C11, elastic constants C12 and elastic constants C44 for the Ti20Zr20Hf20Nb20Ta20 single  crystalline disordered alloy yielded 160.2 GPa, 124.4 GPa and 62.4 GPa, respectively.", "set": [{"M": "Ti20Zr20Hf20Nb20Ta20", "F": "elastic constants C11", "VoF": "160.2 GPa", "C": "", "VoC": ""}, {"M": "Ti20Zr20Hf20Nb20Ta20", "F": "elastic constants C12", "VoF": "124.4 GPa", "C": "", "VoC": ""}, {"M": "Ti20Zr20Hf20Nb20Ta20", "F": "elastic constants C44", "VoF": "62.4 GPa", "C": "", "VoC": ""}]}, {"data_id": 272, "text": " The bulk Nb42Mo20Ti13Cr12V12Ta1 RHEA exhibits a compressive yield strength of 2680 MPa, a maximum strength of 3896 MPa, and a Vickers hardness of 741 HV.", "set": [{"M": "Nb42Mo20Ti13Cr12V12Ta1", "F": "yield strength", "VoF": "2680 MPa", "C": "", "VoC": ""}, {"M": "Nb42Mo20Ti13Cr12V12Ta1", "F": "Vickers hardness", "VoF": "741 HV", "C": "", "VoC": ""}, {"M": "Nb42Mo20Ti13Cr12V12Ta1", "F": "strength", "VoF": "3896 MPa", "C": "", "VoC": ""}]}, {"data_id": 28, "text": "high tensile strength of 682 MPa, elongation of 7.2%, and Young\u2019s modulus of 75 GPa, the PM-fabricated Ti\u201325Nb\u20135Mo\u20133Sn\u20132Fe\u20130.35O alloy is a very promising material for any load-bearing implant application.", "set": [{"M": "Ti\u201325Nb\u20135Mo\u20133Sn\u20132Fe\u20130.35O", "F": "tensile strength", "VoF": "682 MPa", "C": "", "VoC": ""}, {"M": "Ti\u201325Nb\u20135Mo\u20133Sn\u20132Fe\u20130.35O", "F": "elongation", "VoF": "7.2%", "C": "", "VoC": ""}, {"M": "Ti\u201325Nb\u20135Mo\u20133Sn\u20132Fe\u20130.35O", "F": "Young\u2019s modulus", "VoF": "75 GPa", "C": "", "VoC": ""}]}, {"data_id": 90, "text": "Ti-35Nb-4Sn in a 89% reduction, cold rolled condition shows a very low Young\u2019s modulus of 43 GPa, a yield strength of approximately 620 MPa, and an elongation of approximately 13%", "set": [{"M": "Ti-35Nb-4Sn", "F": "elongation", "VoF": "13%", "C": "", "VoC": ""}, {"M": "Ti-35Nb-4Sn", "F": "yield strength", "VoF": "620 MPa", "C": "", "VoC": ""}, {"M": "Ti-35Nb-4Sn", "F": "Young\u2019s modulus", "VoF": "43 GPa", "C": "", "VoC": ""}]}, {"data_id": 259, "text": "The fracture strength of FeCrCuMnNi HEA is much higher than that of most reported FCC HEAs, while at the same time the ductility of this HEA is much higher than most reported BCC HEAs. About 950 MPa UTS and 14.4% elongation with hardness of higher than 300 VHN place the alloy in the category of metals with an excellent combination of mechanical properties.", "set": [{"M": "FeCrCuMnNi", "F": "UTS", "VoF": "950 MPa", "C": "", "VoC": ""}, {"M": "FeCrCuMnNi", "F": "elongation", "VoF": "14.4%", "C": "", "VoC": ""}, {"M": "FeCrCuMnNi", "F": "hardness", "VoF": "300 VHN", "C": "", "VoC": ""}]}, {"data_id": 48, "text": " Ti\u00ad38Nb\u00ad0.46O exhibits a non-linear deformation, a low Young\u2019s modulus of 62 GPa, high tensile strength up to 780 MPa, and elongation around 23%, which are promising characteristics for biomedical applications.", "set": [{"M": "Ti\u00ad38Nb\u00ad0.46O", "F": "elongation", "VoF": "23%", "C": "", "VoC": ""}, {"M": "Ti\u00ad38Nb\u00ad0.46O", "F": "tensile strength", "VoF": "780 MPa", "C": "", "VoC": ""}, {"M": "Ti\u00ad38Nb\u00ad0.46O", "F": "Young\u2019s modulus", "VoF": "62 GPa", "C": "", "VoC": ""}]}, {"data_id": 54, "text": "As can be seen, the tensile strengths of TTHZ-1, TTHZ-2, and TTHZ-3 were 1000.7\u00b1108.2 MPa, 1160.2\u00b128.3  MPa, and 1172.8\u00b1 45.1 MPa, respectively.", "set": [{"M": "TTHZ-3", "F": "tensile strengths", "VoF": "1172.8\u00b1 45.1 MPa", "C": "", "VoC": ""}, {"M": "TTHZ-2", "F": "tensile strengths", "VoF": "1160.2\u00b128.3  MPa", "C": "", "VoC": ""}, {"M": "TTHZ-1", "F": "tensile strengths", "VoF": "1000.7\u00b1108.2 MPa", "C": "", "VoC": ""}]}, {"data_id": 130, "text": "The \u03b2 type Ti\u201319Zr\u201310Nb\u20131Fe alloy exhibited a good combination of mechanical properties with a large elongation of 25%, a low Young's modulus of 59 GPa and a high ultimate tensile stress of 723 MPa, which are suitable for biomedical applications.", "set": [{"M": "Ti\u201319Zr\u201310Nb\u20131Fe", "F": "elongation", "VoF": "25%", "C": "", "VoC": ""}, {"M": "Ti\u201319Zr\u201310Nb\u20131Fe", "F": "ultimate tensile stress", "VoF": "723 MPa", "C": "", "VoC": ""}, {"M": "Ti\u201319Zr\u201310Nb\u20131Fe", "F": "Young's modulus", "VoF": "59 GPa", "C": "", "VoC": ""}]}, {"data_id": 66, "text": "The tensile strength, 0.2% proof stress and elongation of ST alloy are around 650 MPa, 600 MPa and 25%, respectively", "set": [{"M": "ST alloy", "F": "tensile strength", "VoF": "650 MPa", "C": "", "VoC": ""}, {"M": "ST alloy", "F": "proof stress", "VoF": "600 MPa", "C": "", "VoC": ""}, {"M": "ST alloy", "F": "elongation", "VoF": "25%", "C": "", "VoC": ""}]}, {"data_id": 13, "text": "Young\u2019s modulus of Ti-Mo5-CR drastically decreases to 59 GPa from 75 GPa (after ST), and Young\u2019s modulus of Ti-Mo6-CR slightly decreases to 61 Gpa from 63 GPa (after ST); however, Young\u2019s modulus of Ti-Mo7-CR increases to 73 GPa from 66 GPa (after ST).", "set": [{"M": "Ti-Mo5-CR", "F": "Young\u2019s modulus", "VoF": "59 GPa", "C": "", "VoC": ""}, {"M": "Ti-Mo6-CR", "F": "Young\u2019s modulus", "VoF": "61 Gpa", "C": "", "VoC": ""}, {"M": "Ti-Mo7-CR", "F": "Young\u2019s modulus", "VoF": "73 GPa", "C": "", "VoC": ""}]}, {"data_id": 278, "text": "The CrFeNi2.2Al0.8 EHEA exhibits a perfect combination of high strength and great  ductility, with yield strength of 479 MPa, ultimate strength of 956 MPa and total  elongation of 12%.", "set": [{"M": "CrFeNi2.2Al0.8", "F": "ultimate strength", "VoF": "956 MPa", "C": "", "VoC": ""}, {"M": "CrFeNi2.2Al0.8", "F": "yield strength", "VoF": "479 MPa", "C": "", "VoC": ""}, {"M": "CrFeNi2.2Al0.8", "F": "elongation", "VoF": "12%", "C": "", "VoC": ""}]}, {"data_id": 240, "text": "The Cr15Fe20Co35Ni20Mo10 alloy reaches very high yield strength of \u223c1.0 GPa and ultimate tensile strength of \u223c1.4 GPa but moderate ductility (the elongation to fracture is 28%) due to the elastic and plastic incompatibility between matrix and precipitates (Ming et al., 2017b).", "set": [{"M": "Cr15Fe20Co35Ni20Mo10", "F": "yield strength", "VoF": "\u223c1.0 GPa", "C": "", "VoC": ""}, {"M": "Cr15Fe20Co35Ni20Mo10", "F": "ultimate tensile strength", "VoF": "\u223c1.4 GPa", "C": "", "VoC": ""}, {"M": "Cr15Fe20Co35Ni20Mo10", "F": "elongation", "VoF": "28%", "C": "", "VoC": ""}]}, {"data_id": 178, "text": "Among the alloys studied in the present work, the aged TZN sample, which was deformed and solution treated at 800 \u25e6C followed by water quenching exhibits good combination of mechanical properties (elastic modulus 74 GPa, yield strength 924 MPa and tensile strength 1047 MPa).", "set": [{"M": "TZN", "F": "yield strength", "VoF": "924 MPa", "C": "", "VoC": ""}, {"M": "TZN", "F": "elastic modulus", "VoF": "74 GPa", "C": "", "VoC": ""}, {"M": "TZN", "F": "tensile strength", "VoF": "1047 MPa", "C": "", "VoC": ""}], "pred_set": [{"M": "TZN", "F": "yield strength", "VoF": "924 MPa", "C": "", "VoC": ""}, {"M": "TZN", "F": "elastic modulus", "VoF": "74 GPa", "C": "", "VoC": ""}, {"M": "TZN", "F": "tensile strength", "VoF": "1047 MPa", "C": "", "VoC": ""}]}, {"data_id": 80, "text": "Recently, a new Ti-4Al-7Mo-3V-3Cr (Ti-4733) alloy, which contains almost the same primary  alloying elements as the Ti-5553 alloy, was designed through the theoretical d-electron method  with the aim of improving the alloy cold workability at room temperature. This alloy was  reported to exhibit high compressive strength (1400 MPa) and excellent compressive deformability (35%) in the solution treated condition.", "set": [{"M": "Ti-4Al-7Mo-3V-3Cr", "F": "compressive deformability", "VoF": "35%", "C": "", "VoC": ""}, {"M": "Ti-4Al-7Mo-3V-3Cr", "F": "compressive strength", "VoF": "1400 MPa", "C": "", "VoC": ""}, {"M": "Ti-4733", "F": "", "VoF": "", "C": "", "VoC": ""}]}, {"data_id": 18, "text": "The yield strength of STQ, aging 500 and aging 600 Ti-25Nb-3Fe was 665 MPa, 960 MPa and 560 MPa, respectively (Table 1).", "set": [{"M": "Ti-25Nb-3Fe", "F": "yield strength", "VoF": "560 MPa", "C": "", "VoC": ""}, {"M": "Ti-25Nb-3Fe", "F": "yield strength", "VoF": "960 MPa", "C": "", "VoC": ""}, {"M": "Ti-25Nb-3Fe", "F": "yield strength", "VoF": "665 MPa", "C": "", "VoC": ""}]}, {"data_id": 39, "text": "The elastic deformation behaviour of a b-type titanium alloy Ti\u201324Nb\u20134Zr\u20137.9Sn (wt.%) for biomedical applications was investigated in this study and the following conclusions are drawn: As hot-rolled alloy exhibits peculiar non-linear elastic deformation behaviour with maximum recoverable strain up to 3.3%, Young\u2019s modulus about 42 GPa and ultimate tensile strength about 850 MPa", "set": [{"M": "Ti\u201324Nb\u20134Zr\u20137.9Sn", "F": "ultimate tensile strength", "VoF": "850 MPa", "C": "", "VoC": ""}, {"M": "Ti\u201324Nb\u20134Zr\u20137.9Sn", "F": "Young\u2019s modulus", "VoF": "42 GPa", "C": "", "VoC": ""}, {"M": "Ti\u201324Nb\u20134Zr\u20137.9Sn", "F": "recoverable strain", "VoF": "3.3%", "C": "", "VoC": ""}]}, {"data_id": 72, "text": "Ti\u201324Nb\u20134Zr\u20138Sn is a low Young\u2019s modulus, high strength, high recoverable strain b phase alloy, suitable for, but not limited to, biomedical applications. A Young\u2019s modulus below 50 GPa with 3.3% recoverable strain is realized directly after hot-work, and a tensile strength of 1150 MPa can be achieved through a-ageing.", "set": [{"M": "Ti\u201324Nb\u20134Zr\u20138Sn", "F": "tensile strength", "VoF": "1150 MPa", "C": "", "VoC": ""}, {"M": "Ti\u201324Nb\u20134Zr\u20138Sn", "F": "recoverable strain", "VoF": "3.3%", "C": "", "VoC": ""}, {"M": "Ti\u201324Nb\u20134Zr\u20138Sn", "F": "Young\u2019s modulus", "VoF": "50 GPa", "C": "", "VoC": ""}], "pred_set": [{"M": "Ti\u201324Nb\u20134Zr\u20138Sn", "F": "tensile strength", "VoF": "1150 MPa", "C": "", "VoC": ""}, {"M": "Ti\u201324Nb\u20134Zr\u20138Sn", "F": "recoverable strain", "VoF": "3.3%", "C": "", "VoC": ""}, {"M": "Ti\u201324Nb\u20134Zr\u20138Sn", "F": "Young\u2019s modulus", "VoF": "50 GPa", "C": "", "VoC": ""}]}, {"data_id": 88, "text": "Ti-15Mo in annealed condition shows a Young\u2019s modulus of 78 GPa, a yield strength of 544 MPa, and  an elongation of 21%", "set": [{"M": "Ti-15Mo", "F": "elongation", "VoF": "21%", "C": "", "VoC": ""}, {"M": "Ti-15Mo", "F": "yield strength", "VoF": "544 MPa", "C": "", "VoC": ""}, {"M": "Ti-15Mo", "F": "Young\u2019s modulus", "VoF": "78 GPa", "C": "", "VoC": ""}]}, {"data_id": 17, "text": "The tensile strength of STQ, aging 500 and aging 600 Ti-25Nb-3Fe was 780 MPa, 1070 MPa and 685 MPa respectively (Table 1).", "set": [{"M": "Ti-25Nb-3Fe", "F": "tensile strength", "VoF": "685 MPa", "C": "", "VoC": ""}, {"M": "Ti-25Nb-3Fe", "F": "tensile strength", "VoF": "1070 MPa", "C": "", "VoC": ""}, {"M": "Ti-25Nb-3Fe", "F": "tensile strength", "VoF": "780 MPa", "C": "", "VoC": ""}]}, {"data_id": 6, "text": " in addition, the Ti77Fe20Sn3 alloy has the minimum plastic strain (\u03b5p) of 3.5%, however, the \u03b5p value of the Ti75Fe20Sn5 alloy is the largest \u03b5p value of 10.4% in Ti-Fe-Sn alloys.", "set": [{"M": "Ti77Fe20Sn3", "F": "\u03b5p", "VoF": "3.5%", "C": "", "VoC": ""}, {"M": "Ti77Fe20Sn3", "F": "plastic strain", "VoF": "3.5%", "C": "", "VoC": ""}, {"M": "Ti75Fe20Sn5", "F": "\u03b5p", "VoF": "10.4%", "C": "", "VoC": ""}]}, {"data_id": 258, "text": "Figure 7 shows the engineering stress\u2013strain curve of FeCrCuMnNi high-entropy alloy under tension at room temperature. Balanced mechanical properties, i.e., high strength and good ductility, are apparent in this figure. Ultimate tensile strength, yield strength and elongation are 950 MPa, 615 MPa and 14%, respectively", "set": [{"M": "FeCrCuMnNi", "F": "yield strength", "VoF": "615 MPa", "C": "", "VoC": "room temperature"}, {"M": "FeCrCuMnNi", "F": "Ultimate tensile strength", "VoF": "950 MPa", "C": "", "VoC": "room temperature"}, {"M": "FeCrCuMnNi", "F": "elongation", "VoF": "14%", "C": "", "VoC": "room temperature"}], "pred_set": [{"M": "FeCrCuMnNi", "F": "yield strength", "VoF": "615 MPa", "C": "", "VoC": "room temperature"}, {"M": "FeCrCuMnNi", "F": "Ultimate tensile strength", "VoF": "950 MPa", "C": "", "VoC": "room temperature"}, {"M": "FeCrCuMnNi", "F": "elongation", "VoF": "14%", "C": "", "VoC": "room temperature"}]}, {"data_id": 69, "text": "In 2009, [50] showed for the alloy Ti\u201328Nb\u201313Zr\u20130.5Fe wt.% (ST + water quenching-w.q.) a yield strength of 800 MPa, elongation of 13%, and an elastic modulus of 60 GPa with a microstructure composed of \u03b2-grains", "set": [{"M": "Ti\u201328Nb\u201313Zr\u20130.5Fe", "F": "elastic modulus", "VoF": "60 GPa", "C": "", "VoC": ""}, {"M": "Ti\u201328Nb\u201313Zr\u20130.5Fe", "F": "elongation", "VoF": "13%", "C": "", "VoC": ""}, {"M": "Ti\u201328Nb\u201313Zr\u20130.5Fe", "F": "yield strength", "VoF": "800 MPa", "C": "", "VoC": ""}]}, {"data_id": 16, "text": "The specimen (stq) exhibited a hardness of 2.6 GPa. The hardness increased to 3.2 GPa after aging at  500\u00b0 C. Interestingly, the hardness decreased to 2.4 GPa after aging at 600\u00b0 C compared to the STQ.", "set": [{"M": "specimen", "F": "hardness", "VoF": "2.6 GPa", "C": "", "VoC": ""}, {"M": "specimen", "F": "hardness", "VoF": "2.4 GPa", "C": "", "VoC": ""}, {"M": "specimen", "F": "hardness", "VoF": "3.2 GPa", "C": "", "VoC": ""}]}, {"data_id": 53, "text": "The compressive yield strength was 1158.0\u00b1 49.4 MPa, 1154.0\u00b1 31.2 Mpa and 1137.0\u00b1 26.5 MPa for TTHZ-1,  TTHZ-2 and TTHZ-3, respectively", "set": [{"M": "TTHZ-2", "F": "compressive yield strength", "VoF": "1154.0\u00b1 31.2 Mpa", "C": "", "VoC": ""}, {"M": "TTHZ-3", "F": "compressive yield strength", "VoF": "1137.0\u00b1 26.5 MPa", "C": "", "VoC": ""}, {"M": "TTHZ-1", "F": "compressive yield strength", "VoF": "1158.0\u00b1 49.4 MPa", "C": "", "VoC": ""}]}, {"data_id": 120, "text": "In this work, a low-cost biomedical titanium alloy Tie5MoeFee3Sn (atomic percent) was successfully developed. The microstructure, tensile properties and deformation behaviour were investigated at ambient temperature. It was found that the combined addition of Sn and Fe suppressed the formation of athermal omega phase and introduced solid solution strengthening. An excellent combination of low elastic modulus (52 GPa) and high yield strength (740 MPa) was achieved, leading to a high elastic admissible strain (1.42%).", "set": [{"M": "Tie5MoeFee3Sn", "F": "elastic admissible strain", "VoF": "1.42%", "C": "", "VoC": ""}, {"M": "Tie5MoeFee3Sn", "F": "yield strength", "VoF": "740 MPa", "C": "", "VoC": ""}, {"M": "Tie5MoeFee3Sn", "F": "elastic modulus", "VoF": "52 GPa", "C": "", "VoC": ""}]}, {"data_id": 139, "text": " Meanwhile, the yield strength of Ti-12Mo-5Zr (> 650 MPa) alloy is also much higher than Ti-Mo-W alloy (\u2248 500 Mpa) [9] and Ti-Cr-Sn alloy (\u2248 550 Mpa)", "set": [{"M": "Ti-Cr-Sn", "F": "yield strength", "VoF": "550 Mpa", "C": "", "VoC": ""}, {"M": "Ti-Mo-W", "F": "yield strength", "VoF": "500 Mpa", "C": "", "VoC": ""}, {"M": "Ti-12Mo-5Zr", "F": "yield strength", "VoF": "> 650 MPa", "C": "", "VoC": ""}]}]
