Repository: HEI-MENGZHE/Material_Tuple

File: data/MaterialSet/数据修改/最后一次修改前/test_4.json
[
    {
        "data_id": 99,
        "text": "The yield strength of the AlNbTiV gradually decreased from 1020 MPa at room temperature to 685 MPa at 800 \u00b0C, and then dropped to 158 MPa at 1000 \u00b0C to 52 MPa at 1200 \u00b0C",
        "set": [
            {
                "M": "AlNbTiV",
                "F": "yield strength",
                "VoF": "158 MPa",
                "C": "",
                "VoC": "1000 \u00b0C"
            },
            {
                "M": "AlNbTiV",
                "F": "yield strength",
                "VoF": "1020 MPa",
                "C": "",
                "VoC": "room temperature"
            },
            {
                "M": "AlNbTiV",
                "F": "yield strength",
                "VoF": "52 MPa",
                "C": "",
                "VoC": "1200 \u00b0C"
            },
            {
                "M": "AlNbTiV",
                "F": "yield strength",
                "VoF": "685 MPa",
                "C": "",
                "VoC": "800 \u00b0C"
            }
        ]
    },
    {
        "data_id": 208,
        "text": "Increase of Cr content in the AlCrxNbTiV alloys gradually makes them stronger but  less ductile: the AlNbTiV alloy has yield strength of 1000 MPa, peak stress of 1280 MPa and  fracture strain of 5.2%, whereas corresponding values for the AlCr1.5NbTiV alloy are 1700 MPa,  1701 MPa and 1.3%.",
        "set": [
            {
                "M": "AlNbTiV",
                "F": "yield strength",
                "VoF": "1000 MPa",
                "C": "",
                "VoC": ""
            },
            {
                "M": "AlNbTiV",
                "F": "fracture strain",
                "VoF": "5.2%",
                "C": "",
                "VoC": ""
            },
            {
                "M": "AlNbTiV",
                "F": "peak stress",
                "VoF": "1280 MPa",
                "C": "",
                "VoC": ""
            },
            {
                "M": "AlCr1.5NbTiV",
                "F": "yield strength",
                "VoF": "1700 MPa",
                "C": "",
                "VoC": ""
            },
            {
                "M": "AlCr1.5NbTiV",
                "F": "peak stress",
                "VoF": "1701 MPa",
                "C": "",
                "VoC": ""
            },
            {
                "M": "AlCr1.5NbTiV",
                "F": "fracture strain",
                "VoF": "1.3%",
                "C": "",
                "VoC": ""
            }
        ]
    },
    {
        "data_id": 43,
        "text": "Ultimate tensile strength and elongation of Ti\u20138Fe\u20138Ta, Ti\u20138Fe\u20138Ta\u20134Zr, and Ti\u201310Fe\u201310Ta\u20134Zr after solution treatment were 1066 MPa and 10%, 1051 MPa and 9.8%, and 1092 MPa and 6%, respectively",
        "set": [
            {
                "M": "Ti\u20138Fe\u20138Ta\u20134Zr",
                "F": "Ultimate tensile strength",
                "VoF": "1051 MPa",
                "C": "",
                "VoC": ""
            },
            {
                "M": "Ti\u201310Fe\u201310Ta\u20134Zr",
                "F": "Ultimate tensile strength",
                "VoF": "1092 MPa",
                "C": "",
                "VoC": ""
            },
            {
                "M": "Ti\u20138Fe\u20138Ta",
                "F": "Ultimate tensile strength",
                "VoF": "1066 MPa",
                "C": "",
                "VoC": ""
            },
            {
                "M": "Ti\u20138Fe\u20138Ta",
                "F": "elongation",
                "VoF": "10%",
                "C": "",
                "VoC": ""
            },
            {
                "M": "Ti\u20138Fe\u20138Ta\u20134Zr",
                "F": "elongation",
                "VoF": "9.8%",
                "C": "",
                "VoC": ""
            },
            {
                "M": "Ti\u201310Fe\u201310Ta\u20134Zr",
                "F": "elongation",
                "VoF": "6%",
                "C": "",
                "VoC": ""
            }
        ],
        "pred_set": [
            {
                "M": "Ti\u20138Fe\u20138Ta\u20134Zr",
                "F": "Ultimate tensile strength",
                "VoF": "1051 MPa",
                "C": "",
                "VoC": ""
            },
            {
                "M": "Ti\u201310Fe\u201310Ta\u20134Zr",
                "F": "Ultimate tensile strength",
                "VoF": "1092 MPa",
                "C": "",
                "VoC": ""
            },
            {
                "M": "Ti\u20138Fe\u20138Ta",
                "F": "Ultimate tensile strength",
                "VoF": "1066 MPa",
                "C": "",
                "VoC": ""
            },
            {
                "M": "Ti\u20138Fe\u20138Ta",
                "F": "elongation",
                "VoF": "10%",
                "C": "",
                "VoC": ""
            },
            {
                "M": "Ti\u20138Fe\u20138Ta\u20134Zr",
                "F": "elongation",
                "VoF": "10%",
                "C": "",
                "VoC": ""
            },
            {
                "M": "Ti\u201310Fe\u201310Ta\u20134Zr",
                "F": "elongation",
                "VoF": "6%",
                "C": "",
                "VoC": ""
            }
        ]
    },
    {
        "data_id": 112,
        "text": ". The TiZrNbTaMo HEA exhibited Young's modulus of 153 GPa, Vickers microhardness of 4.9 GPa, compressive yield strength of \u03c3y=1390MPa and apparent plastic strain of \u03b5p \u2248 6% prior to failure.",
        "set": [
            {
                "M": "TiZrNbTaMo",
                "F": "compressive yield strength",
                "VoF": "1390MPa",
                "C": "",
                "VoC": ""
            },
            {
                "M": "TiZrNbTaMo",
                "F": "Vickers microhardness",
                "VoF": "4.9 GPa",
                "C": "",
                "VoC": ""
            },
            {
                "M": "TiZrNbTaMo",
                "F": "plastic strain",
                "VoF": "6%",
                "C": "",
                "VoC": ""
            },
            {
                "M": "TiZrNbTaMo",
                "F": "Young's modulus",
                "VoF": "153 GPa",
                "C": "",
                "VoC": ""
            }
        ],
        "pred_set": [
            {
                "M": "TiZrNbTaMo",
                "F": "compressive yield strength",
                "VoF": "1390MPa",
                "C": "",
                "VoC": ""
            },
            {
                "M": "TiZrNbTaMo",
                "F": "Vickers microhardness",
                "VoF": "4.9 GPa",
                "C": "",
                "VoC": ""
            },
            {
                "M": "TiZrNbTaMo",
                "F": "plastic strain",
                "VoF": "6%",
                "C": "",
                "VoC": ""
            },
            {
                "M": "TiZrNbTaMo",
                "F": "Young's modulus",
                "VoF": "153 GPa",
                "C": "",
                "VoC": ""
            }
        ]
    },
    {
        "data_id": 245,
        "text": "But difference  between the AlCrNbTiV and AlCr1.5NbTiV alloys having, for example, yield strength of 1550 MPa and 1700 MPa respectively at room temperature, and yield strength of 1050 MPa 1370 MPa at 600\u00b0C",
        "set": [
            {
                "M": "AlCrNbTiV",
                "F": "yield strength",
                "VoF": "1550 MPa",
                "C": "",
                "VoC": "room temperature"
            },
            {
                "M": "AlCrNbTiV",
                "F": "yield strength",
                "VoF": "1050 MPa",
                "C": "",
                "VoC": "600\u00b0C"
            },
            {
                "M": "AlCr1.5NbTiV",
                "F": "yield strength",
                "VoF": "1700 MPa",
                "C": "",
                "VoC": "room temperature"
            },
            {
                "M": "AlCr1.5NbTiV",
                "F": "yield strength",
                "VoF": "1370 MPa",
                "C": "",
                "VoC": "600\u00b0C"
            }
        ]
    },
    {
        "data_id": 166,
        "text": "Ti\u201324Nb\u20132Zr alloy subjected to aging treatment at 573K for 7.2 ks exhibited an ultimate tensile strength of 710 MPa, an elongation of 13%, a Young\u2019s modulus of 64 GPa, and a super-elastic recovery strain of 4.3%.",
        "set": [
            {
                "M": "Ti\u201324Nb\u20132Zr",
                "F": "elastic recovery strain",
                "VoF": "4.3%",
                "C": "",
                "VoC": ""
            },
            {
                "M": "Ti\u201324Nb\u20132Zr",
                "F": "Young\u2019s modulus",
                "VoF": "64 GPa",
                "C": "",
                "VoC": ""
            },
            {
                "M": "Ti\u201324Nb\u20132Zr",
                "F": "ultimate tensile strength",
                "VoF": "710 MPa",
                "C": "",
                "VoC": ""
            },
            {
                "M": "Ti\u201324Nb\u20132Zr",
                "F": "elongation",
                "VoF": "13%",
                "C": "",
                "VoC": ""
            }
        ]
    },
    {
        "data_id": 3,
        "text": "The AlCrFeNiMo0.5 HEA possesses the highest compressive fracture strength of 4027 MPa and the largest compressive plastic strain of 27.9%, while the AlCrFeNiMo0.5Ti0.5 HEA has the highest compressive yield strength of 2229 MPa and a compressive plastic strain of 10.1%.",
        "set": [
            {
                "M": "AlCrFeNiMo0.5",
                "F": "compressive fracture strength",
                "VoF": "4027 MPa",
                "C": "",
                "VoC": ""
            },
            {
                "M": "AlCrFeNiMo0.5",
                "F": "plastic strain",
                "VoF": "27.9%",
                "C": "",
                "VoC": ""
            },
            {
                "M": "AlCrFeNiMo0.5Ti0.5",
                "F": "compressive plastic strain",
                "VoF": "10.1%",
                "C": "",
                "VoC": ""
            },
            {
                "M": "AlCrFeNiMo0.5Ti0.5",
                "F": "compressive yield strength",
                "VoF": "2229 MPa",
                "C": "",
                "VoC": ""
            }
        ]
    },
    {
        "data_id": 48,
        "text": " The Ti74Nb26 alloy has the lowest se value (390 MPa) and s0.2 value (447 MPa), however, the Ti66Mo8Nb26 alloy has the largest se value (581 MPa) and s0.2 value (663 MPa) in the present alloys. ",
        "set": [
            {
                "M": "Ti74Nb26",
                "F": "s0.2",
                "VoF": "447 MPa",
                "C": "",
                "VoC": ""
            },
            {
                "M": "Ti74Nb26",
                "F": "se",
                "VoF": "390 MPa",
                "C": "",
                "VoC": ""
            },
            {
                "M": "Ti66Mo8Nb26",
                "F": "se",
                "VoF": "581 MPa",
                "C": "",
                "VoC": ""
            },
            {
                "M": "Ti66Mo8Nb26",
                "F": "s0.2",
                "VoF": "663 MPa",
                "C": "",
                "VoC": ""
            }
        ]
    },
    {
        "data_id": 117,
        "text": "Fig. 2 shows the tensile true stress-stain curve of Hf25Nb25Ti25Zr25 alloy. It can be derived that this HEA has the yield strength (YS) of 879 MPa, the ultimate tensile strength (UTS) of  969 MPa, and the elastic elongation and plastic elongation of  0.9%, and  14.9%, respectively",
        "set": [
            {
                "M": "Hf25Nb25Ti25Zr25",
                "F": "elastic elongation",
                "VoF": "0.9%",
                "C": "",
                "VoC": ""
            },
            {
                "M": "Hf25Nb25Ti25Zr25",
                "F": "ultimate tensile strength",
                "VoF": "969 MPa",
                "C": "",
                "VoC": ""
            },
            {
                "M": "Hf25Nb25Ti25Zr25",
                "F": "plastic elongation",
                "VoF": "14.9%",
                "C": "",
                "VoC": ""
            },
            {
                "M": "Hf25Nb25Ti25Zr25",
                "F": "yield strength",
                "VoF": "879 MPa",
                "C": "",
                "VoC": ""
            }
        ],
        "pred_set": [
            {
                "M": "Hf25Nb25Ti25Zr25",
                "F": "plastic elongation",
                "VoF": "0.9%",
                "C": "",
                "VoC": ""
            },
            {
                "M": "Hf25Nb25Ti25Zr25",
                "F": "ultimate tensile strength",
                "VoF": "969 MPa",
                "C": "",
                "VoC": ""
            },
            {
                "M": "Hf25Nb25Ti25Zr25",
                "F": "plastic elongation",
                "VoF": "14.9%",
                "C": "",
                "VoC": ""
            },
            {
                "M": "Hf25Nb25Ti25Zr25",
                "F": "yield strength",
                "VoF": "879 MPa",
                "C": "",
                "VoC": ""
            }
        ]
    },
    {
        "data_id": 227,
        "text": "MoNbTaTiV exhibits high hardness at 443 Hv, high yield strength at 1.4 GPa, and good compressive fracture strength at 2.45 GPa with a fracture strain of 30% at room temperature.",
        "set": [
            {
                "M": "MoNbTaTiV",
                "F": "fracture strain",
                "VoF": "30%",
                "C": "",
                "VoC": "room temperature"
            },
            {
                "M": "MoNbTaTiV",
                "F": "yield strength",
                "VoF": "1.4 GPa",
                "C": "",
                "VoC": "room temperature"
            },
            {
                "M": "MoNbTaTiV",
                "F": "hardness",
                "VoF": "443 Hv",
                "C": "",
                "VoC": "room temperature"
            },
            {
                "M": "MoNbTaTiV",
                "F": "compressive fracture strength",
                "VoF": "2.45 GPa",
                "C": "",
                "VoC": "room temperature"
            }
        ]
    },
    {
        "data_id": 226,
        "text": "Fig. 2 shows the tensile true stress-stain curve of Hf25Nb25Ti25Zr25 alloy. It can be derived that this HEA has the yield strength (YS) of 879 MPa, the ultimate tensile strength (UTS) of 969 MPa, and the elastic and plastic elongation of 0.9%, and 14.9%, respectively",
        "set": [
            {
                "M": "Hf25Nb25Ti25Zr25",
                "F": "yield strength",
                "VoF": "879 MPa",
                "C": "",
                "VoC": ""
            },
            {
                "M": "Hf25Nb25Ti25Zr25",
                "F": "ultimate tensile strength",
                "VoF": "969 MPa",
                "C": "",
                "VoC": ""
            },
            {
                "M": "Hf25Nb25Ti25Zr25",
                "F": "plastic elongation",
                "VoF": "14.9%",
                "C": "",
                "VoC": ""
            },
            {
                "M": "Hf25Nb25Ti25Zr25",
                "F": "elastic",
                "VoF": "0.9%",
                "C": "",
                "VoC": ""
            }
        ]
    },
    {
        "data_id": 49,
        "text": "Ti66Mo8Nb26 alloy with the large Vickers hardness (242 HV) has high yield strength (663 MPa), and large elastic energy (4.78 _x0003_ 106 J m-3) can consider as biomedical and functional materials.",
        "set": [
            {
                "M": "Ti66Mo8Nb26",
                "F": "yield strength",
                "VoF": "663 MPa",
                "C": "",
                "VoC": ""
            },
            {
                "M": "Ti66Mo8Nb26",
                "F": "elastic energy",
                "VoF": "4.78 _x0003_ 106 J m-3",
                "C": "",
                "VoC": ""
            },
            {
                "M": "Ti66Mo8Nb26",
                "F": "Vickers hardness",
                "VoF": "242 HV",
                "C": "",
                "VoC": ""
            }
        ]
    },
    {
        "data_id": 202,
        "text": "The yield strength and the hardness of Ni2.0 and Ni3.0 alloys are 544 MPa, 268 MPa, and 299.2 HV, 279.6 HV, respectively",
        "set": [
            {
                "M": "Ni3.0",
                "F": "yield strength",
                "VoF": "268 MPa",
                "C": "",
                "VoC": ""
            },
            {
                "M": "Ni2.0",
                "F": "yield strength",
                "VoF": "544 MPa",
                "C": "",
                "VoC": ""
            },
            {
                "M": "Ni3.0",
                "F": "hardness",
                "VoF": "279.6 HV",
                "C": "",
                "VoC": ""
            },
            {
                "M": "Ni2.0",
                "F": "hardness",
                "VoF": "299.2 HV",
                "C": "",
                "VoC": ""
            }
        ]
    },
    {
        "data_id": 258,
        "text": " The WMoNbCrTi HEA prepared from 30 h milling powder shows the highest hardness value of 10.40 GPa. However, the alloy prepared from the 5 h milling powder exhibits the maximum fracture toughness (7.16 MPa m1/2), compressive fracture strength (2765 MPa) and fracture strain (9.8%), respectively.",
        "set": [
            {
                "M": "WMoNbCrTi",
                "F": "hardness",
                "VoF": "10.40 GPa",
                "C": "",
                "VoC": ""
            },
            {
                "M": "WMoNbCrTi",
                "F": "fracture strain",
                "VoF": "9.8%",
                "C": "",
                "VoC": ""
            },
            {
                "M": "WMoNbCrTi",
                "F": "fracture toughness",
                "VoF": "7.16 MPa m1/2",
                "C": "",
                "VoC": ""
            },
            {
                "M": "WMoNbCrTi",
                "F": "compressive fracture strength",
                "VoF": "2765 MPa",
                "C": "",
                "VoC": ""
            }
        ]
    },
    {
        "data_id": 86,
        "text": "A hardness of  338 HV, a Young\u2019s modulus of 94 GPa, a 0.2% proof stress of 1023 MPa, an ultimate tensile strength  of 1048 MPa and elongation of 19% were obtained for Ti-9Mn.",
        "set": [
            {
                "M": "Ti-9Mn",
                "F": "hardness",
                "VoF": "338 HV",
                "C": "",
                "VoC": ""
            },
            {
                "M": "Ti-9Mn",
                "F": "Young\u2019s modulus",
                "VoF": "94 GPa",
                "C": "",
                "VoC": ""
            },
            {
                "M": "Ti-9Mn",
                "F": "proof stress",
                "VoF": "1023 MPa",
                "C": "",
                "VoC": ""
            },
            {
                "M": "Ti-9Mn",
                "F": "ultimate tensile strength",
                "VoF": "1048 MPa",
                "C": "",
                "VoC": ""
            },
            {
                "M": "Ti-9Mn",
                "F": "elongation",
                "VoF": "19%",
                "C": "",
                "VoC": ""
            }
        ]
    },
    {
        "data_id": 239,
        "text": "The microhardness of the as-cast Ti\u201315Zr\u20135Cr\u20132Al alloy was 385 \u00b1 20 HV, whereas that of the WQ Ti\u201315Zr\u20135Cr\u20132Al was 302 \u00b1 10 HV. The AC specimen exhibited the highest microhardness (410 \u00b1 14 HV) because of the combined hardening effect of the \u03c9 and \u03b1 phases. The yield strength of the WQ Ti\u201315Zr\u20135Cr\u20132Al was 625 \u00b1 32 MPa. Moreover, the WQ Ti\u201315Zr\u20135Cr\u20132Al exhibited the highest compressive strength of 1880 \u00b1 59 MPa and the lowest Young's modulus (58 \u00b1 4 GPa). ",
        "set": [
            {
                "M": "Ti\u201315Zr\u20135Cr\u20132Al",
                "F": "microhardness",
                "VoF": "302 \u00b1 10 HV",
                "C": "",
                "VoC": ""
            },
            {
                "M": "Ti\u201315Zr\u20135Cr\u20132Al",
                "F": "microhardness",
                "VoF": "385 \u00b1 20 HV",
                "C": "",
                "VoC": ""
            },
            {
                "M": "Ti\u201315Zr\u20135Cr\u20132Al",
                "F": "Young's modulus",
                "VoF": "58 \u00b1 4 GPa",
                "C": "",
                "VoC": ""
            },
            {
                "M": "Ti\u201315Zr\u20135Cr\u20132Al",
                "F": "compressive strength",
                "VoF": "1880 \u00b1 59 MPa",
                "C": "",
                "VoC": ""
            },
            {
                "M": "Ti\u201315Zr\u20135Cr\u20132Al",
                "F": "microhardness",
                "VoF": "410 \u00b1 14 HV",
                "C": "",
                "VoC": ""
            },
            {
                "M": "Ti\u201315Zr\u20135Cr\u20132Al",
                "F": "yield strength",
                "VoF": "625 \u00b1 32 MPa",
                "C": "",
                "VoC": ""
            }
        ]
    },
    {
        "data_id": 217,
        "text": "Elastic properties of as-cast TiHfZrTaNb high entropy alloy were investigated by  ultrasound measurements, yielding G = C44 = 28 GPa and C11 = 172 GPa effective  isotropic elastic constants, allowing computation of the Young\u2019s modulus E, the bulk  modulus B and Poisson ratio n of about 78.5 GPa, 134.6 GPa and 0.402, respectively",
        "set": [
            {
                "M": "TiHfZrTaNb",
                "F": "bulk  modulus",
                "VoF": "134.6 GPa",
                "C": "",
                "VoC": ""
            },
            {
                "M": "TiHfZrTaNb",
                "F": "C44",
                "VoF": "28 GPa",
                "C": "",
                "VoC": ""
            },
            {
                "M": "TiHfZrTaNb",
                "F": "Young\u2019s modulus",
                "VoF": "78.5 GPa",
                "C": "",
                "VoC": ""
            },
            {
                "M": "TiHfZrTaNb",
                "F": "Poisson ratio",
                "VoF": "0.402",
                "C": "",
                "VoC": ""
            },
            {
                "M": "TiHfZrTaNb",
                "F": "C11",
                "VoF": "172 GPa",
                "C": "",
                "VoC": ""
            }
        ]
    },
    {
        "data_id": 106,
        "text": "Surprisingly, the room temperature tensile tests showed that in the engineering  stress-strain condition, the AlCrFe2Ni2 alloy has a yield strength of 780MPa, an ultimate strength  of 1228MPa, and an elongation of 17%, respectively. These values were converted to  796MPa, 1437MPa, and 15.7% in the true stress-strain condition,",
        "set": [
            {
                "M": "AlCrFe2Ni2",
                "F": "an ultimate strength",
                "VoF": "1228MPa",
                "C": "",
                "VoC": "room temperature"
            },
            {
                "M": "AlCrFe2Ni2",
                "F": "elongation",
                "VoF": "17%",
                "C": "",
                "VoC": "room temperature"
            },
            {
                "M": "AlCrFe2Ni2",
                "F": "yield strength",
                "VoF": "780MPa",
                "C": "",
                "VoC": "room temperature"
            },
            {
                "M": "AlCrFe2Ni2",
                "F": "ultimate strength",
                "VoF": "1437MPa",
                "C": "",
                "VoC": "room temperature"
            },
            {
                "M": "AlCrFe2Ni2",
                "F": "elongation",
                "VoF": "15.7%",
                "C": "",
                "VoC": "room temperature"
            },
            {
                "M": "AlCrFe2Ni2",
                "F": "yield strength",
                "VoF": "796MPa",
                "C": "",
                "VoC": "room temperature"
            }
        ],
        "pred_set": [
            {
                "M": "AlCrFe2Ni2",
                "F": "an ultimate strength",
                "VoF": "1228MPa",
                "C": "",
                "VoC": "room temperature"
            },
            {
                "M": "AlCrFe2Ni2",
                "F": "elongation",
                "VoF": "17%",
                "C": "",
                "VoC": "room temperature"
            },
            {
                "M": "AlCrFe2Ni2",
                "F": "yield strength",
                "VoF": "780MPa",
                "C": "",
                "VoC": "room temperature"
            },
            {
                "M": "AlCrFe2Ni2",
                "F": "ultimate strength",
                "VoF": "1437MPa",
                "C": "",
                "VoC": "room temperature"
            },
            {
                "M": "AlCrFe2Ni2",
                "F": "elongation",
                "VoF": "15.7%",
                "C": "",
                "VoC": "room temperature"
            },
            {
                "M": "AlCrFe2Ni2",
                "F": "yield strength",
                "VoF": "796MPa",
                "C": "",
                "VoC": "room temperature"
            }
        ]
    },
    {
        "data_id": 50,
        "text": "Specifically, the single b phase that is impossible to achieve in TieV binary alloys was obtained in the TiZrAlV alloy with an increased V content of 7 wt.%.  The alloy with 3 wt.% V had the minimum average elastic modulus (68 GPa) and an average yield strength (690 MPa).  The alloy with 3 wt.% V had favorable comprehensive properties: a maximum average elongation (12.7%) and a high average tensile strength (1358 MPa).",
        "set": [
            {
                "M": "TiZrAlV",
                "F": "tensile strength",
                "VoF": "1358 MPa",
                "C": "",
                "VoC": ""
            },
            {
                "M": "TiZrAlV",
                "F": "elastic modulus",
                "VoF": "68 GPa",
                "C": "",
                "VoC": ""
            },
            {
                "M": "TiZrAlV",
                "F": "yield strength",
                "VoF": "690 MPa",
                "C": "",
                "VoC": ""
            },
            {
                "M": "TiZrAlV",
                "F": "elongation",
                "VoF": "12.7%",
                "C": "",
                "VoC": ""
            }
        ]
    },
    {
        "data_id": 5,
        "text": "With the addition of Sn element, the elastic limit (se) and offset 0.2% yield strengths (s0.2) values of the alloys are increased from 1287 MPa to 1389 MPa of Ti80Fe20, to 1555 MPa and 1700 Mpa of Ti75Fe20Sn5 alloy, respectively.",
        "set": [
            {
                "M": "Ti75Fe20Sn5",
                "F": "elastic limit",
                "VoF": "1555 MPa",
                "C": "",
                "VoC": ""
            },
            {
                "M": "Ti80Fe20",
                "F": "elastic limit",
                "VoF": "1287 MPa",
                "C": "",
                "VoC": ""
            },
            {
                "M": "Ti80Fe20",
                "F": "yield strengths",
                "VoF": "1389 MPa",
                "C": "",
                "VoC": ""
            },
            {
                "M": "Ti75Fe20Sn5",
                "F": "yield strengths",
                "VoF": "1700 Mpa",
                "C": "",
                "VoC": ""
            }
        ]
    },
    {
        "data_id": 252,
        "text": " the yield stress of CoCrCuFeNi HEAs increased from 300 MPa to 613 MPa with V content increasing from 0 to 16% (atomic ratio, hereafter in at.%). However, the fracture strain decreased from 50% to 28%.",
        "set": [
            {
                "M": "CoCrCuFeNi",
                "F": "yield stress",
                "VoF": "300 MPa",
                "C": "",
                "VoC": ""
            },
            {
                "M": "CoCrCuFeNi",
                "F": "yield stress",
                "VoF": "613 MPa",
                "C": "",
                "VoC": ""
            },
            {
                "M": "CoCrCuFeNi",
                "F": "fracture strain",
                "VoF": "50%",
                "C": "",
                "VoC": ""
            },
            {
                "M": "CoCrCuFeNi",
                "F": "fracture strain",
                "VoF": "28%",
                "C": "",
                "VoC": ""
            }
        ]
    },
    {
        "data_id": 265,
        "text": "The maximum compressive strength is (462 MPa, 800 \u00b0C), (218 MPa, 1000 \u00b0C) and (303 MPa, 800 \u00b0C), (154 MPa, 1000 \u00b0C) for the NbZrTi and NbHfZrTi alloys, respectively",
        "set": [
            {
                "M": "NbZrTi",
                "F": "compressive strength",
                "VoF": "462 MPa",
                "C": "",
                "VoC": ""
            },
            {
                "M": "NbHfZrTi",
                "F": "compressive strength",
                "VoF": "154 MPa",
                "C": "",
                "VoC": "1000 \u00b0C"
            },
            {
                "M": "NbZrTi",
                "F": "compressive strength",
                "VoF": "218 MPa",
                "C": "",
                "VoC": "1000 \u00b0C"
            },
            {
                "M": "NbHfZrTi",
                "F": "compressive strength",
                "VoF": "303 MPa",
                "C": "",
                "VoC": "800 \u00b0C"
            }
        ]
    },
    {
        "data_id": 206,
        "text": "The yield strength of the AlNbTiV and  AlCr1.5NbTiV alloys is 1000 MPa and 1700 MPa respectively at room temperature and 560 MPa  and 970 MPa at 800\u00b0C. ",
        "set": [
            {
                "M": "AlCr1.5NbTiV",
                "F": "yield strength",
                "VoF": "970 MPa",
                "C": "",
                "VoC": "800\u00b0C"
            },
            {
                "M": "AlCr1.5NbTiV",
                "F": "yield strength",
                "VoF": "1700 MPa",
                "C": "",
                "VoC": "room temperature"
            },
            {
                "M": "AlNbTiV",
                "F": "yield strength",
                "VoF": "560 MPa",
                "C": "",
                "VoC": "800\u00b0C"
            },
            {
                "M": "AlNbTiV",
                "F": "yield strength",
                "VoF": "1000 MPa",
                "C": "",
                "VoC": "room temperature"
            }
        ]
    },
    {
        "data_id": 254,
        "text": "The compressive yield stress of CoCrCuFeNi HEAs increased from 300 MPa to 613 MPa with V content increasing from 0% to 16%; the compression fracture strain decreased from 50% to 28%.",
        "set": [
            {
                "M": "CoCrCuFeNi",
                "F": "compressive yield stress",
                "VoF": "300 MPa",
                "C": "",
                "VoC": ""
            },
            {
                "M": "CoCrCuFeNi",
                "F": "compressive yield stress",
                "VoF": "613 MPa",
                "C": "",
                "VoC": ""
            },
            {
                "M": "CoCrCuFeNi",
                "F": "compression fracture strain",
                "VoF": "50%",
                "C": "",
                "VoC": ""
            },
            {
                "M": "CoCrCuFeNi",
                "F": "compression fracture strain",
                "VoF": "28%",
                "C": "",
                "VoC": ""
            }
        ],
        "pred_set": [
            {
                "M": "CoCrCuFeNi",
                "F": "compressive yield stress",
                "VoF": "300 MPa",
                "C": "",
                "VoC": ""
            },
            {
                "M": "CoCrCuFeNi",
                "F": "compressive yield stress",
                "VoF": "613 MPa",
                "C": "",
                "VoC": ""
            },
            {
                "M": "CoCrCuFeNi",
                "F": "compression fracture strain",
                "VoF": "50%",
                "C": "",
                "VoC": ""
            },
            {
                "M": "CoCrCuFeNi",
                "F": "compression fracture strain",
                "VoF": "28%",
                "C": "",
                "VoC": ""
            }
        ]
    },
    {
        "data_id": 131,
        "text": "The material of the tapered cylinder tube here is aluminum alloy AA6060T4 with mechanical properties of density q = 2.7 _x0003_ 103 kg/m3 , Young\u2019s modulus E = 68.2 GPa, initial yield stress ry = 80 MPa, ultimate stress ru = 173 MPa, Poisson\u2019s ratio r = 0.3 and power law exponent n = 0.23",
        "set": [
            {
                "M": "AA6060T4",
                "F": "yield stress",
                "VoF": "80 MPa",
                "C": "",
                "VoC": ""
            },
            {
                "M": "AA6060T4",
                "F": "Poisson\u2019s ratio",
                "VoF": "0.3",
                "C": "",
                "VoC": ""
            },
            {
                "M": "AA6060T4",
                "F": "Young\u2019s modulus",
                "VoF": "68.2 GPa",
                "C": "",
                "VoC": ""
            },
            {
                "M": "AA6060T4",
                "F": "ultimate stress",
                "VoF": "173 MPa",
                "C": "",
                "VoC": ""
            },
            {
                "M": "AA6060T4",
                "F": "density",
                "VoF": "2.7 _x0003_ 103 kg/m3",
                "C": "",
                "VoC": ""
            }
        ]
    },
    {
        "data_id": 8,
        "text": "The Er values of Ti80Fe20 and Ti79Fe20Sn1 alloys are 44.9 GPa and 49.4 GPa, respectively, which are larger than those of Ti77Fe20Sn3 (36.4 GPa) and Ti75Fe20Sn5 (33.6 GPa) alloys.",
        "set": [
            {
                "M": "Ti77Fe20Sn3",
                "F": "Er",
                "VoF": "36.4 GPa",
                "C": "",
                "VoC": ""
            },
            {
                "M": "Ti79Fe20Sn1",
                "F": "Er",
                "VoF": "49.4 GPa",
                "C": "",
                "VoC": ""
            },
            {
                "M": "Ti75Fe20Sn5",
                "F": "Er",
                "VoF": "33.6 GPa",
                "C": "",
                "VoC": ""
            },
            {
                "M": "Ti80Fe20",
                "F": "Er",
                "VoF": "44.9 GPa",
                "C": "",
                "VoC": ""
            }
        ]
    },
    {
        "data_id": 40,
        "text": " While the heat-treated samples of Ti-Cu presented a hardness of 240 HV and ultimate tensile strength of 676 MPa, the cast samples of Ti-Cu alloy presented a hardness of 380 HV and the UTS of 895 MPa",
        "set": [
            {
                "M": "Ti-Cu",
                "F": "ultimate tensile strength",
                "VoF": "676 MPa",
                "C": "",
                "VoC": ""
            },
            {
                "M": "Ti-Cu",
                "F": "hardness",
                "VoF": "240 HV",
                "C": "",
                "VoC": ""
            },
            {
                "M": "Ti-Cu",
                "F": "UTS",
                "VoF": "895 MPa",
                "C": "",
                "VoC": ""
            },
            {
                "M": "Ti-Cu",
                "F": "hardness",
                "VoF": "380 HV",
                "C": "",
                "VoC": ""
            }
        ]
    },
    {
        "data_id": 77,
        "text": " Ti-33Zr-3Fe-4Cr exhibits excellent mechanical properties, including superior yield strength (1263 MPa), massive ultimate compressive strength (~2 GPa), large plasticity (33.6%) with comparable elastic modulus (130 GPa) and good hardness (8.6 GPa)",
        "set": [
            {
                "M": "Ti-33Zr-3Fe-4Cr",
                "F": "plasticity",
                "VoF": "33.6%",
                "C": "",
                "VoC": ""
            },
            {
                "M": "Ti-33Zr-3Fe-4Cr",
                "F": "hardness",
                "VoF": "8.6 GPa",
                "C": "",
                "VoC": ""
            },
            {
                "M": "Ti-33Zr-3Fe-4Cr",
                "F": "ultimate compressive strength",
                "VoF": "~2 GPa",
                "C": "",
                "VoC": ""
            },
            {
                "M": "Ti-33Zr-3Fe-4Cr",
                "F": "elastic modulus",
                "VoF": "130 GPa",
                "C": "",
                "VoC": ""
            },
            {
                "M": "Ti-33Zr-3Fe-4Cr",
                "F": "yield strength",
                "VoF": "1263 MPa",
                "C": "",
                "VoC": ""
            }
        ]
    },
    {
        "data_id": 91,
        "text": "Ti-9Mn, Ti-13Mn, and Ti-18Mn exhibit Vickers hardness (338 HV, 312 HV and 336 HV, respectively) comparable to that of Ti-64 ELI. Ti-9Mn also exhibits the lowest Young\u2019s modulus (94 GPa) among the Ti-(9-18)Mn alloys",
        "set": [
            {
                "M": "Ti-9Mn",
                "F": "Vickers hardness",
                "VoF": "338 HV",
                "C": "",
                "VoC": ""
            },
            {
                "M": "Ti-13Mn",
                "F": "Vickers hardness",
                "VoF": "312 HV",
                "C": "",
                "VoC": ""
            },
            {
                "M": "Ti-18Mn",
                "F": "Vickers hardness",
                "VoF": "336 HV",
                "C": "",
                "VoC": ""
            },
            {
                "M": "Ti-9Mn",
                "F": "Young\u2019s modulus",
                "VoF": "94 GPa",
                "C": "",
                "VoC": ""
            }
        ],
        "pred_set": [
            {
                "M": "Ti-9Mn",
                "F": "Vickers hardness",
                "VoF": "338 HV",
                "C": "",
                "VoC": ""
            },
            {
                "M": "Ti-13Mn",
                "F": "Vickers hardness",
                "VoF": "312 HV",
                "C": "",
                "VoC": ""
            },
            {
                "M": "Ti-18Mn",
                "F": "Vickers hardness",
                "VoF": "336 HV",
                "C": "",
                "VoC": ""
            },
            {
                "M": "Ti-9Mn",
                "F": "Young\u2019s modulus",
                "VoF": "94 GPa",
                "C": "",
                "VoC": ""
            }
        ]
    },
    {
        "data_id": 150,
        "text": "These values are also comparable with standardized biomedical ST + WQ Ti\u201315Mo alloy, which presents an UTS of 690 MPa, elongation of 20% [51] and elastic modulus of 78 GPa [52]. On the other hand, the Ti\u201313Nb\u201313Zr presented 550 MPa UTS, 15% elongation [53] and elastic modulus of 66 GPa [54].",
        "set": [
            {
                "M": "Ti\u201315Mo",
                "F": "elastic modulus",
                "VoF": "78 GPa",
                "C": "",
                "VoC": ""
            },
            {
                "M": "Ti\u201315Mo",
                "F": "elongation",
                "VoF": "20%",
                "C": "",
                "VoC": ""
            },
            {
                "M": "Ti\u201315Mo",
                "F": "UTS",
                "VoF": "690 MPa",
                "C": "",
                "VoC": ""
            },
            {
                "M": "Ti\u201313Nb\u201313Zr",
                "F": "elongation",
                "VoF": "15%",
                "C": "",
                "VoC": ""
            },
            {
                "M": "Ti\u201313Nb\u201313Zr",
                "F": "UTS",
                "VoF": "550 MPa",
                "C": "",
                "VoC": ""
            },
            {
                "M": "Ti\u201313Nb\u201313Zr",
                "F": "elastic modulus",
                "VoF": "66 GPa",
                "C": "",
                "VoC": ""
            }
        ],
        "pred_set": [
            {
                "M": "Ti\u201315Mo",
                "F": "elastic modulus",
                "VoF": "78 GPa",
                "C": "",
                "VoC": ""
            },
            {
                "M": "Ti\u201315Mo",
                "F": "elongation",
                "VoF": "20%",
                "C": "",
                "VoC": ""
            },
            {
                "M": "Ti\u201315Mo",
                "F": "UTS",
                "VoF": "690 MPa",
                "C": "",
                "VoC": ""
            },
            {
                "M": "Ti\u201313Nb\u201313Zr",
                "F": "elongation",
                "VoF": "15%",
                "C": "",
                "VoC": ""
            },
            {
                "M": "Ti\u201313Nb\u201313Zr",
                "F": "UTS",
                "VoF": "550 MPa",
                "C": "",
                "VoC": ""
            },
            {
                "M": "Ti\u201313Nb\u201313Zr",
                "F": "elastic modulus",
                "VoF": "66 GPa",
                "C": "",
                "VoC": ""
            }
        ]
    }
]
