Repository: HEI-MENGZHE/Material_Tuple

File: data/MaterialSet/数据修改/最后一次修改前/test_random.json
[{"data_id": 142, "text": "The Young\u2019s modulus of 1133K ST Ti\u201312Mo\u20135Zr is 64.5 GPa, which is much closer to natural bone,", "set": [{"M": "Ti\u201312Mo\u20135Zr", "F": "Young\u2019s modulus", "VoF": "64.5 GPa", "C": "", "VoC": ""}]}, {"data_id": 263, "text": "For example, WNbMoTa alloy forms a single body-centered cubic (bcc) phase and its yield strength is still up to 405 MPa at 1873 K", "set": [{"M": "WNbMoTa", "F": "yield strength", "VoF": "405 MPa", "C": "", "VoC": "1873 K"}]}, {"data_id": 72, "text": "Ti\u201324.3Nb\u20138.3Sn, nearly equal to the current composition less Zr, has a tensile strength of 460 MPa.", "set": [{"M": "Ti\u201324.3Nb\u20138.3Sn", "F": "tensile strength", "VoF": "460 MPa", "C": "", "VoC": ""}]}, {"data_id": 174, "text": "The UTS increased to 689 \u00b1 6 MPa for Ti-30Nb-5Fe.", "set": [{"M": "Ti-30Nb-5Fe", "F": "UTS", "VoF": "689 \u00b1 6 MPa", "C": "", "VoC": ""}]}, {"data_id": 186, "text": " Also, Kopova et al. proposed the addition of 2  wt.% of Fe to the commercial TNZT alloy, which has a modulus of 55 GPa in the asquenched condition.", "set": [{"M": "TNZT", "F": "modulus", "VoF": "55 GPa", "C": "", "VoC": ""}]}, {"data_id": 262, "text": " The WMoNbCrTi HEA, sintered from the 30 h milling powder, exhibits the highest hardness value of 10.40 Gpa", "set": [{"M": "WMoNbCrTi", "F": "hardness", "VoF": "10.40 Gpa", "C": "", "VoC": ""}]}, {"data_id": 167, "text": "Ti\u201324Nb\u20134Zr alloy subjected to aging treatment at 573K for 1.8 ks, 3.6 ks, and 7.2 ks performed a low Young\u2019s modulus of 62 GPa and ultimate tensile strength around 600 MPa.", "set": [{"M": "Ti\u201324Nb\u20134Zr", "F": "Young\u2019s modulus", "VoF": "62 GPa", "C": "", "VoC": ""}, {"M": "Ti\u201324Nb\u20134Zr", "F": "ultimate tensile strength", "VoF": "600 MPa", "C": "", "VoC": ""}]}, {"data_id": 9, "text": "The TNF0 alloy exhibits the lowest yield strength  (785 \u00b1 7 MPa) among all the investigated alloys due to having only one solute element (i.e. Fe) in the alloy composition. yield strength then increases to 1097 \u00b1 20 MPa for the TNF2 alloy due to having two solute elements (i.e. Fe and Cr) in the alloy composition as well as  having the lowest \u03b2 grain size (42 \u00b5m) among all the investigated alloys", "set": [{"M": "TNF0", "F": "yield strength", "VoF": "785 \u00b1 7 MPa", "C": "", "VoC": ""}, {"M": "TNF2", "F": "yield strength", "VoF": "1097 \u00b1 20 MPa", "C": "", "VoC": ""}]}, {"data_id": 45, "text": "With Fe content increasing to 1.5 wt%, ZTAFV-1.5 alloy has an ultimate tensile strength of 1667 MPa, but it exhibits a lower total elongation of 2.34%", "set": [{"M": "ZTAFV-1.5", "F": "ultimate tensile strength", "VoF": "1667 MPa", "C": "", "VoC": ""}, {"M": "ZTAFV-1.5", "F": "elongation", "VoF": "2.34%", "C": "", "VoC": ""}]}, {"data_id": 140, "text": "Two symbolic  alloys, Ti\u201312Mo\u20136Zr\u20132Fe and Ti\u201335Nb\u20137Zr\u20135Ta, showed an elastic modulus of 74\u201386 GPa and 55 GPa respectively and excellent biocompatibility", "set": [{"M": "Ti\u201312Mo\u20136Zr\u20132Fe", "F": "elastic modulus", "VoF": "74\u201386 GPa", "C": "", "VoC": ""}, {"M": "Ti\u201335Nb\u20137Zr\u20135Ta", "F": "elastic modulus", "VoF": "55 GPa", "C": "", "VoC": ""}]}, {"data_id": 51, "text": "The a phase-dominated binary Ti\u20137.5Mo alloy had a bending strength (1749 MPa) and modulus (65 GPa) lower than all those containing iron.", "set": [{"M": "Ti\u20137.5Mo", "F": "bending strength", "VoF": "1749 MPa", "C": "", "VoC": ""}, {"M": "Ti\u20137.5Mo", "F": "modulus", "VoF": "65 GPa", "C": "", "VoC": ""}]}, {"data_id": 57, "text": "It should be noted that 523 K HT of (Ti\u201335Nb)\u20134Sn exhibits high strength over 800 MPa with an appreciable elongation to fracture of 6.5%.", "set": [{"M": "Ti\u201335Nb)\u20134Sn", "F": "strength", "VoF": "800 MPa", "C": "", "VoC": ""}, {"M": "Ti\u201335Nb)\u20134Sn", "F": "elongation", "VoF": "6.5%", "C": "", "VoC": ""}]}, {"data_id": 187, "text": "Ti-6Cr-3Sn alloy exhibited maximum ductility of 41% fracture strain and relatively low yield stress (300 MPa).", "set": [{"M": "Ti-6Cr-3Sn", "F": "fracture strain", "VoF": "41%", "C": "", "VoC": ""}, {"M": "Ti-6Cr-3Sn", "F": "yield stress", "VoF": "300 MPa", "C": "", "VoC": ""}]}, {"data_id": 194, "text": "The TiC10 alloy yield strength were 1490 MPa and 1190 MPa when the sintering temperatures were 950 \u00b0C and 1000 \u00b0C, respectively", "set": [{"M": "TiC10", "F": "yield strength", "VoF": "1490 MPa", "C": "", "VoC": ""}, {"M": "TiC10", "F": "yield strength", "VoF": "1190 MPa", "C": "", "VoC": ""}]}, {"data_id": 97, "text": "The curves of Ta20Nb20W20Mo20V20 and Ta25Nb25W25Mo25 alloys, which have sigma0.2 = 1246 MPa and 1058 MPa, respectively.", "set": [{"M": "Ta20Nb20W20Mo20V20", "F": "sigma0.2", "VoF": "1246 MPa", "C": "", "VoC": ""}, {"M": "Ta25Nb25W25Mo25", "F": "sigma0.2", "VoF": "1058 MPa", "C": "", "VoC": ""}]}, {"data_id": 88, "text": "Ti-15Mo-5Zr-3Al in solution treated condition shows a Young\u2019s modulus of 80 GPa, a yield strength of 838 MPa, and an elongation of 25%", "set": [{"M": "Ti-15Mo-5Zr-3Al", "F": "elongation", "VoF": "25%", "C": "", "VoC": ""}, {"M": "Ti-15Mo-5Zr-3Al", "F": "yield strength", "VoF": "838 MPa", "C": "", "VoC": ""}, {"M": "Ti-15Mo-5Zr-3Al", "F": "Young\u2019s modulus", "VoF": "80 GPa", "C": "", "VoC": ""}]}, {"data_id": 138, "text": " Meanwhile, the yield strength of Ti-12Mo-5Zr (> 650 MPa) alloy is also much higher than Ti-Mo-W alloy (500 Mpa) [9] and Ti-Cr-Sn alloy (550 Mpa)", "set": [{"M": "Ti-Cr-Sn", "F": "yield strength", "VoF": "550 Mpa", "C": "", "VoC": ""}, {"M": "Ti-Mo-W", "F": "yield strength", "VoF": "500 Mpa", "C": "", "VoC": ""}, {"M": "Ti-12Mo-5Zr", "F": "yield strength", "VoF": "> 650 MPa", "C": "", "VoC": ""}]}, {"data_id": 13, "text": "Young\u2019s modulus of Ti-Mo5-CR drastically decreases to 59 GPa from 75 GPa (after ST), and Young\u2019s modulus of Ti-Mo6-CR slightly decreases to 61 Gpa from 63 GPa (after ST); however, Young\u2019s modulus of Ti-Mo7-CR increases to 73 GPa from 66 GPa (after ST).", "set": [{"M": "Ti-Mo5-CR", "F": "Young\u2019s modulus", "VoF": "59 GPa", "C": "", "VoC": ""}, {"M": "Ti-Mo6-CR", "F": "Young\u2019s modulus", "VoF": "61 Gpa", "C": "", "VoC": ""}, {"M": "Ti-Mo7-CR", "F": "Young\u2019s modulus", "VoF": "73 GPa", "C": "", "VoC": ""}]}, {"data_id": 145, "text": "Ti80Fe14Sn3Nb3 exhibited exceptionally high  yield stress of 1.88 GPa as a beta-type alloy, which value is comparable to that of Ti-Fe  based ultrafine eutectic alloys [14]. Moreover, a significant strain-hardening (520 MPa)  was achieved along with the entire plastic strain (32 % ).", "set": [{"M": "Ti80Fe14Sn3Nb3", "F": "strain-hardening", "VoF": "520 MPa", "C": "", "VoC": ""}, {"M": "Ti80Fe14Sn3Nb3", "F": "yield stress", "VoF": "1.88 GPa", "C": "", "VoC": ""}, {"M": "Ti80Fe14Sn3Nb3", "F": "plastic strain", "VoF": "32 %", "C": "", "VoC": ""}]}, {"data_id": 109, "text": "Fig. 4(inset) demonstrates the Young's modulus obtained from the compressive stress\u2013strain curves of the Ti\u201315Zr\u20135Cr\u20132Al alloy under various heat treatment conditions. It is found that the WQ specimen (58 GPa) exhibited the lowest Young's modulus as compared to that of c.p. Ti (104 GPa), Ti\u201315Zr\u20135Cr alloy (129 GPa).", "set": [{"M": "Ti\u201315Zr\u20135Cr\u20132Al", "F": "Young's modulus", "VoF": "58 GPa", "C": "", "VoC": ""}, {"M": "Ti\u201315Zr\u20135Cr", "F": "Young's modulus", "VoF": "129 GPa", "C": "", "VoC": ""}, {"M": "c.p. Ti", "F": "Young's modulus", "VoF": "104 GPa", "C": "", "VoC": ""}]}, {"data_id": 219, "text": "The calculated elastic constants C11, elastic constants C12 and elastic constants C44 for the Ti20Zr20Hf20Nb20Ta20 single  crystalline disordered alloy yielded 160.2 GPa, 124.4 GPa and 62.4 GPa, respectively.", "set": [{"M": "Ti20Zr20Hf20Nb20Ta20", "F": "elastic constants C11", "VoF": "160.2 GPa", "C": "", "VoC": ""}, {"M": "Ti20Zr20Hf20Nb20Ta20", "F": "elastic constants C12", "VoF": "124.4 GPa", "C": "", "VoC": ""}, {"M": "Ti20Zr20Hf20Nb20Ta20", "F": "elastic constants C44", "VoF": "62.4 GPa", "C": "", "VoC": ""}]}, {"data_id": 166, "text": "Ti\u201324Nb\u20132Zr alloy subjected to aging treatment at 573K for 7.2 ks exhibited an ultimate tensile strength of 710 MPa, an elongation of 13%, a Young\u2019s modulus of 64 GPa, and a super-elastic recovery strain of 4.3%.", "set": [{"M": "Ti\u201324Nb\u20132Zr", "F": "super-elastic recovery strain", "VoF": "4.3%", "C": "", "VoC": ""}, {"M": "Ti\u201324Nb\u20132Zr", "F": "Young\u2019s modulus", "VoF": "64 GPa", "C": "", "VoC": ""}, {"M": "Ti\u201324Nb\u20132Zr", "F": "ultimate tensile strength", "VoF": "710 MPa", "C": "", "VoC": ""}, {"M": "Ti\u201324Nb\u20132Zr", "F": "elongation", "VoF": "13%", "C": "", "VoC": ""}]}, {"data_id": 86, "text": "A hardness of  338 HV, a Young\u2019s modulus of 94 GPa, a 0.2% proof stress of 1023 MPa, an ultimate tensile strength  of 1048 MPa and elongation of 19% were obtained for Ti-9Mn.", "set": [{"M": "Ti-9Mn", "F": "hardness", "VoF": "338 HV", "C": "", "VoC": ""}, {"M": "Ti-9Mn", "F": "Young\u2019s modulus", "VoF": "94 GPa", "C": "", "VoC": ""}, {"M": "Ti-9Mn", "F": "proof stress", "VoF": "1023 MPa", "C": "", "VoC": ""}, {"M": "Ti-9Mn", "F": "ultimate tensile strength", "VoF": "1048 MPa", "C": "", "VoC": ""}, {"M": "Ti-9Mn", "F": "elongation", "VoF": "19%", "C": "", "VoC": ""}]}, {"data_id": 152, "text": "These values are also comparable with standardized biomedical ST + WQ Ti\u201315Mo alloy, which presents an UTS of 690 MPa, elongation of 20% [51] and elastic modulus of 78 GPa [52]. On the other hand, the Ti\u201313Nb\u201313Zr presented 550 MPa UTS, 15% elongation [53] and elastic modulus of 66 GPa [54].", "set": [{"M": "Ti\u201315Mo", "F": "elastic modulus", "VoF": "78 GPa", "C": "", "VoC": ""}, {"M": "Ti\u201315Mo", "F": "elongation", "VoF": "20%", "C": "", "VoC": ""}, {"M": "Ti\u201315Mo", "F": "UTS", "VoF": "690 MPa", "C": "", "VoC": ""}, {"M": "Ti\u201313Nb\u201313Zr", "F": "elongation", "VoF": "15%", "C": "", "VoC": ""}, {"M": "Ti\u201313Nb\u201313Zr", "F": "UTS", "VoF": "550 MPa", "C": "", "VoC": ""}, {"M": "Ti\u201313Nb\u201313Zr", "F": "elastic modulus", "VoF": "66 GPa", "C": "", "VoC": ""}]}, {"data_id": 40, "text": " While the heat-treated samples of Ti-Cu presented a hardness of 240 HV and ultimate tensile strength of 676 MPa, the cast samples of Ti-Cu alloy presented a hardness of 380 HV and the ultimate tensile strength of 895 MPa", "set": [{"M": "Ti-Cu", "F": "ultimate tensile strength", "VoF": "676 MPa", "C": "", "VoC": ""}, {"M": "Ti-Cu", "F": "hardness", "VoF": "240 HV", "C": "", "VoC": ""}, {"M": "Ti-Cu", "F": "ultimate tensile strength", "VoF": "895 MPa", "C": "", "VoC": ""}, {"M": "Ti-Cu", "F": "hardness", "VoF": "380 HV", "C": "", "VoC": ""}]}]
