Repository: HEI-MENGZHE/Material_Tuple

File: data/MaterialSet/dev_3.json (part 1 of 4)
[{"data_id": 249, "text": "Schuh et al. [22] reported that nanocrystalline FeCoCrNiMn HEA prepared by HPT possesses a very high UTS and hardness of 1950 MPa and 520 HV, respectively, but disappointingly low ductility", "set": [{"M": "FeCoCrNiMn", "F": "UTS", "VoF": "1950 MPa", "C": "", "VoC": ""}, {"M": "FeCoCrNiMn", "F": "hardness", "VoF": "520 HV", "C": "", "VoC": ""}], "pred_set": [{"M": "FeCoCrNiMn", "F": "UTS", "VoF": "1950 MPa", "C": "", "VoC": ""}, {"M": "FeCoCrNiMn", "F": "hardness", "VoF": "520 HV", "C": "", "VoC": ""}]}, {"data_id": 173, "text": "but the bending modulus of the alloy Ti-25Nb-3Fe, of 70 GPa, was counterintuitively lower than that of the base alloy.", "set": [{"M": "Ti-25Nb-3Fe", "F": "bending modulus", "VoF": "70 GPa", "C": "", "VoC": ""}], "pred_set": [{"M": "Ti-25Nb-3Fe", "F": "bending modulus", "VoF": "70 GPa", "C": "", "VoC": ""}]}, {"data_id": 209, "text": "At 1000\u00b0C the yield strength of the alloys decreases pronouncedly, to 110 MPa for the  AlNbTiV alloy and to 75 MPa for the AlCr1.5NbTiV alloy", "set": [{"M": "AlCr1.5NbTiV", "F": "yield strength", "VoF": "75 MPa", "C": "", "VoC": "1000\u00b0C"}, {"M": "AlNbTiV", "F": "yield strength", "VoF": "110 MPa", "C": "", "VoC": "1000\u00b0C"}], "pred_set": [{"M": "AlCr1.5NbTiV", "F": "yield strength", "VoF": "75 MPa", "C": "", "VoC": "1000\u00b0C"}, {"M": "AlNbTiV", "F": "yield strength", "VoF": "110 MPa", "C": "", "VoC": "1000\u00b0C"}]}, {"data_id": 273, "text": "In this study, we developed a novel Nb42Mo20Ti13Cr12V12Ta1 RHEA with a single BCC solid solution phase. Specifically, it had a yield strength of 2680 MPa, maximum strength of 3896 MPa, and Vickers hardness of 741 HV.", "set": [{"M": "Nb42Mo20Ti13Cr12V12Ta1", "F": "yield strength", "VoF": "2680 MPa", "C": "", "VoC": ""}, {"M": "Nb42Mo20Ti13Cr12V12Ta1", "F": "strength", "VoF": "3896 MPa", "C": "", "VoC": ""}, {"M": "Nb42Mo20Ti13Cr12V12Ta1", "F": "Vickers hardness", "VoF": "741 HV", "C": "", "VoC": ""}], "pred_set": [{"M": "Nb42Mo20Ti13Cr12V12Ta1", "F": "yield strength", "VoF": "2680 MPa", "C": "", "VoC": ""}, {"M": "Nb42Mo20Ti13Cr12V12Ta1", "F": "strength", "VoF": "3896 MPa", "C": "", "VoC": ""}, {"M": "Nb42Mo20Ti13Cr12V12Ta1", "F": "Vickers hardness", "VoF": "741 HV", "C": "", "VoC": ""}]}, {"data_id": 212, "text": "But difference  between the AlCrNbTiV and AlCr1.5NbTiV alloys having, for example, \u03c3YS=1550 MPa and  \u03c3YS=1700 MPa respectively at room temperature, and \u03c3YS=1050 MPa and \u03c3YS=1370 MPa at  600\u00b0C (Table 2)", "set": [{"M": "AlCrNbTiV", "F": "\u03c3YS", "VoF": "1550 MPa", "C": "", "VoC": "room temperature"}, {"M": "AlCrNbTiV", "F": "\u03c3YS", "VoF": "1050 MPa", "C": "", "VoC": "600\u00b0C"}, {"M": "AlCr1.5NbTiV", "F": "\u03c3YS", "VoF": "1700 MPa", "C": "", "VoC": "room temperature"}, {"M": "AlCr1.5NbTiV", "F": "\u03c3YS", "VoF": "1370 MPa", "C": "", "VoC": "600\u00b0C"}], "pred_set": [{"M": "AlCrNbTiV", "F": "\u03c3YS", "VoF": "1550 MPa", "C": "", "VoC": "room temperature"}, {"M": "AlCrNbTiV", "F": "\u03c3YS", "VoF": "1050 MPa", "C": "", "VoC": "600\u00b0C"}, {"M": "AlCr1.5NbTiV", "F": "\u03c3YS", "VoF": "1700 MPa", "C": "", "VoC": "room temperature"}, {"M": "AlCr1.5NbTiV", "F": "\u03c3YS", "VoF": "1370 MPa", "C": "", "VoC": "600\u00b0C"}]}, {"data_id": 243, "text": "Stress-strain (S-S) curves of Al0.3CoCrFeNi alloys recrystallized at different temperatures and  then tensile-deformed at room temperature are shown in Fig. 3 (a). The alloys annealed at and  below 1273 K, containing the B2-type precipitates, exhibit a high yield stress above 500 MPa. In  particular, a good balance between ultimate tensile strength (> 1000 MPa) and ductility (> 40%) can  be obtained in the alloys annealed at 1073 K,", "set": [{"M": "Al0.3CoCrFeNi", "F": "yield stress", "VoF": "500 MPa", "C": "", "VoC": ""}, {"M": "Al0.3CoCrFeNi", "F": "ultimate tensile strength", "VoF": "> 1000 MPa", "C": "", "VoC": ""}, {"M": "Al0.3CoCrFeNi", "F": "ductility", "VoF": "> 40%", "C": "", "VoC": ""}], "pred_set": [{"M": "Al0.3CoCrFeNi", "F": "yield stress", "VoF": "500 MPa", "C": "", "VoC": ""}, {"M": "Al0.3CoCrFeNi", "F": "ultimate tensile strength", "VoF": "> 1000 MPa", "C": "", "VoC": ""}, {"M": "Al0.3CoCrFeNi", "F": "ductility", "VoF": "> 40%", "C": "", "VoC": ""}]}, {"data_id": 55, "text": "The tensile strength, yield strength, and Young\u2019s modulus of the TTHZ alloys were measured as being 1000.67-1172.82 MPa, 1000.67-1114.33 MPa, and 71.74-79.11GPa, respectively", "set": [{"M": "TTHZ", "F": "tensile strength", "VoF": "1000.67-1172.82 MPa", "C": "", "VoC": ""}, {"M": "TTHZ", "F": "yield strength", "VoF": "1000.67-1114.33 MPa", "C": "", "VoC": ""}, {"M": "TTHZ", "F": "Young\u2019s modulus", "VoF": "71.74-79.11GPa", "C": "", "VoC": ""}], "pred_set": [{"M": "TTHZ", "F": "tensile strength", "VoF": "1000.67-1172.82 MPa", "C": "", "VoC": ""}, {"M": "TTHZ", "F": "yield strength", "VoF": "1000.67-1114.33 MPa", "C": "", "VoC": ""}, {"M": "TTHZ", "F": "Young\u2019s modulus", "VoF": "71.74-79.11GPa", "C": "", "VoC": ""}]}, {"data_id": 73, "text": "The tensile strength of the studied composition directly after hot-work ranges between 750 and 900 MPa, depending on interstitial content, while Ti\u201324.3Nb\u20138.3Sn, nearly equal to the current composition less Zr, has a tensile strength of 460 MPa.", "set": [{"M": "Ti\u201324.3Nb\u20138.3Sn", "F": "tensile strength", "VoF": "460 MPa", "C": "", "VoC": ""}], "pred_set": [{"M": "Ti\u201324.3Nb\u20138.3Sn", "F": "tensile strength", "VoF": "460 MPa", "C": "", "VoC": ""}]}, {"data_id": 217, "text": "Elastic properties of as-cast TiHfZrTaNb high entropy alloy were investigated by  ultrasound measurements, yielding G = C44 = 28 GPa and C11 = 172 GPa effective  isotropic elastic constants, allowing computation of the Young\u2019s modulus E, the bulk  modulus B and Poisson ratio n of about 78.5 GPa, 134.6 GPa and 0.402, respectively", "set": [{"M": "TiHfZrTaNb", "F": "bulk  modulus", "VoF": "134.6 GPa", "C": "", "VoC": ""}, {"M": "TiHfZrTaNb", "F": "C44", "VoF": "28 GPa", "C": "", "VoC": ""}, {"M": "TiHfZrTaNb", "F": "Young\u2019s modulus", "VoF": "78.5 GPa", "C": "", "VoC": ""}, {"M": "TiHfZrTaNb", "F": "Poisson ratio", "VoF": "0.402", "C": "", "VoC": ""}, {"M": "TiHfZrTaNb", "F": "C11", "VoF": "172 GPa", "C": "", "VoC": ""}], "pred_set": [{"M": "TiHfZrTaNb", "F": "bulk  modulus", "VoF": "134.6 GPa", "C": "", "VoC": ""}, {"M": "TiHfZrTaNb", "F": "C44", "VoF": "28 GPa", "C": "", "VoC": ""}, {"M": "TiHfZrTaNb", "F": "Young\u2019s modulus", "VoF": "78.5 GPa", "C": "", "VoC": ""}, {"M": "TiHfZrTaNb", "F": "Poisson ratio", "VoF": "0.402", "C": "", "VoC": ""}, {"M": "TiHfZrTaNb", "F": "C11", "VoF": "172 GPa", "C": "", "VoC": ""}]}, {"data_id": 37, "text": ". The Ti\u20138Fe exhibits the highest yield strength (1560 MPa) and the lowest plastic strain (11%) due to the presence of high proportion of martensitic a00 phase in its microstructure.", "set": [{"M": "Ti\u20138Fe", "F": "plastic strain", "VoF": "11%", "C": "", "VoC": ""}, {"M": "Ti\u20138Fe", "F": "yield strength", "VoF": "1560 MPa", "C": "", "VoC": ""}], "pred_set": [{"M": "Ti\u20138Fe", "F": "plastic strain", "VoF": "11%", "C": "", "VoC": ""}, {"M": "Ti\u20138Fe", "F": "yield strength", "VoF": "1560 MPa", "C": "", "VoC": ""}]}, {"data_id": 162, "text": "Fe and Si additions were shown to cause a significant increase in tensile strength and also in the elastic modulus (from 65 GPa to 85 GPa). However, the elastic modulus of TNZT alloy with Fe and Si additions is still much lower than that of widely used Ti\u20136Al\u20134V alloy (115 GPa), and thus closer to that of the bone (10\u201330 GPa).", "set": [{"M": "TNZT", "F": "elastic modulus", "VoF": "85 GPa", "C": "", "VoC": ""}, {"M": "Ti\u20136Al\u20134V", "F": "elastic modulus", "VoF": "115 GPa", "C": "", "VoC": ""}], "pred_set": [{"M": "TNZT", "F": "elastic modulus", "VoF": "85 GPa", "C": "", "VoC": ""}, {"M": "Ti\u20136Al\u20134V", "F": "elastic modulus", "VoF": "115 GPa", "C": "", "VoC": ""}]}, {"data_id": 141, "text": "Two symbolic  alloys, Ti\u201312Mo\u20136Zr\u20132Fe and Ti\u201335Nb\u20137Zr\u20135Ta, showed an elastic modulus of 74\u201386 GPa and 55 GPa respectively and excellent biocompatibility", "set": [{"M": "Ti\u201312Mo\u20136Zr\u20132Fe", "F": "elastic modulus", "VoF": "74\u201386 GPa", "C": "", "VoC": ""}, {"M": "Ti\u201335Nb\u20137Zr\u20135Ta", "F": "elastic modulus", "VoF": "55 GPa", "C": "", "VoC": ""}], "pred_set": [{"M": "Ti\u201312Mo\u20136Zr\u20132Fe", "F": "elastic modulus", "VoF": "74\u201386 GPa", "C": "", "VoC": ""}, {"M": "Ti\u201335Nb\u20137Zr\u20135Ta", "F": "elastic modulus", "VoF": "55 GPa", "C": "", "VoC": ""}]}, {"data_id": 124, "text": "A higher value is the induction of a good balance between yield strength and Young\u2019s modulus [2,21]. The calculated elastic admissible strain of Ti513 (1.42%) is much higher than that of Ti64 ELI (0.77%), indicating a significant promise as a metallic implant.", "set": [{"M": "Ti64", "F": "elastic admissible strain", "VoF": "0.77%", "C": "", "VoC": ""}, {"M": "Ti513", "F": "elastic admissible strain", "VoF": "1.42%", "C": "", "VoC": ""}], "pred_set": [{"M": "Ti64", "F": "elastic admissible strain", "VoF": "0.77%", "C": "", "VoC": ""}, {"M": "Ti513", "F": "elastic admissible strain", "VoF": "1.42%", "C": "", "VoC": ""}]}, {"data_id": 229, "text": "At 1600 \u00b0C, BCC MoNbTaW and MoNbTaVW HEAs maintain yield strengths of 405 and 477 MPa, respectively,", "set": [{"M": "MoNbTaW", "F": "yield strengths", "VoF": "405", "C": "", "VoC": "1600 \u00b0C"}, {"M": "MoNbTaVW", "F": "yield strengths", "VoF": "477 MPa", "C": "", "VoC": "1600 \u00b0C"}], "pred_set": [{"M": "MoNbTaW", "F": "yield strengths", "VoF": "405", "C": "", "VoC": "1600 \u00b0C"}, {"M": "MoNbTaVW", "F": "yield strengths", "VoF": "477 MPa", "C": "", "VoC": "1600 \u00b0C"}]}, {"data_id": 199, "text": "Surprisingly, the room temperature tensile tests showed that in the engineering  stress-strain condition, the alloy has a yield strength of 780MPa, an ultimate strength  of 1228MPa, and an elongation of 17%, respectively. These values were converted to  796MPa, 1437MPa, and 15.7% in the true stress-strain condition,", "set": [{"M": "the alloy", "F": "an ultimate strength", "VoF": "1228MPa", "C": "", "VoC": ""}, {"M": "the alloy", "F": "elongation", "VoF": "17%", "C": "", "VoC": ""}, {"M": "the alloy", "F": "yield strength", "VoF": "780MPa", "C": "", "VoC": ""}, {"M": "the alloy", "F": "ultimate strength", "VoF": "1437MPa", "C": "", "VoC": ""}, {"M": "the alloy", "F": "elongation", "VoF": "15.7%", "C": "", "VoC": ""}, {"M": "the alloy", "F": "yield strength", "VoF": "796MPa", "C": "", "VoC": ""}], "pred_set": [{"M": "the alloy", "F": "an ultimate strength", "VoF": "1228MPa", "C": "", "VoC": ""}, {"M": "the alloy", "F": "elongation", "VoF": "17%", "C": "", "VoC": ""}, {"M": "the alloy", "F": "yield strength", "VoF": "780MPa", "C": "", "VoC": ""}, {"M": "the alloy", "F": "ultimate strength", "VoF": "1437MPa", "C": "", "VoC": ""}, {"M": "the alloy", "F": "elongation", "VoF": "15.7%", "C": "", "VoC": ""}, {"M": "the alloy", "F": "yield strength", "VoF": "796MPa", "C": "", "VoC": ""}]}, {"data_id": 168, "text": "0ZrST specimen with quenching (athermal) shows a lower Young\u2019s modulus of 56 GPa than those of 2ZrST and 4ZrST specimens, which are 59 GPa and 60 GPa, respectively.", "set": [{"M": "0ZrST", "F": "Young\u2019s modulus", "VoF": "56 GPa", "C": "", "VoC": ""}, {"M": "4ZrST", "F": "Young\u2019s modulus", "VoF": "60 GPa", "C": "", "VoC": ""}, {"M": "2ZrST", "F": "Young\u2019s modulus", "VoF": "59 GPa", "C": "", "VoC": ""}], "pred_set": [{"M": "0ZrST", "F": "Young\u2019s modulus", "VoF": "56 GPa", "C": "", "VoC": ""}, {"M": "4ZrST", "F": "Young\u2019s modulus", "VoF": "60 GPa", "C": "", "VoC": ""}, {"M": "2ZrST", "F": "Young\u2019s modulus", "VoF": "59 GPa", "C": "", "VoC": ""}]}, {"data_id": 86, "text": "In the ST-WQ condition, an elastic modulus close to 65 GPa was obtained for Ti-27Nb-1.5Fe with additions of 10 and 13 Zr (wt%).", "set": [{"M": "Ti-27Nb-1.5Fe", "F": "elastic modulus", "VoF": "65 GPa", "C": "", "VoC": ""}], "pred_set": [{"M": "Ti-27Nb-1.5Fe", "F": "elastic modulus", "VoF": "65 GPa", "C": "", "VoC": ""}]}, {"data_id": 226, "text": "Fig. 2 shows the tensile true stress-stain curve of Hf25Nb25Ti25Zr25 alloy. It can be derived that this HEA has the yield strength (YS) of 879 MPa, the ultimate tensile strength (UTS) of 969 MPa, and the elastic and plastic elongation of 0.9%, and 14.9%, respectively", "set": [{"M": "Hf25Nb25Ti25Zr25", "F": "yield strength", "VoF": "879 MPa", "C": "", "VoC": ""}, {"M": "Hf25Nb25Ti25Zr25", "F": "ultimate tensile strength", "VoF": "969 MPa", "C": "", "VoC": ""}, {"M": "Hf25Nb25Ti25Zr25", "F": "plastic elongation", "VoF": "14.9%", "C": "", "VoC": ""}, {"M": "Hf25Nb25Ti25Zr25", "F": "elastic", "VoF": "0.9%", "C": "", "VoC": ""}], "pred_set": [{"M": "Hf25Nb25Ti25Zr25", "F": "yield strength", "VoF": "879 MPa", "C": "", "VoC": ""}, {"M": "Hf25Nb25Ti25Zr25", "F": "ultimate tensile strength", "VoF": "969 MPa", "C": "", "VoC": ""}, {"M": "Hf25Nb25Ti25Zr25", "F": "plastic elongation", "VoF": "14.9%", "C": "", "VoC": ""}, {"M": "Hf25Nb25Ti25Zr25", "F": "elastic", "VoF": "0.9%", "C": "", "VoC": ""}]}, {"data_id": 174, "text": "The UTS increased from 601 \u00b1 15 to 689 \u00b1 6 MPa for Ti-30Nb-5Fe.", "set": [{"M": "Ti-30Nb-5Fe", "F": "UTS", "VoF": "689 \u00b1 6 MPa", "C": "", "VoC": ""}], "pred_set": [{"M": "Ti-30Nb-5Fe", "F": "UTS", "VoF": "689 \u00b1 6 MPa", "C": "", "VoC": ""}]}, {"data_id": 112, "text": "The microhardness of the as-cast Ti\u201315Zr\u20135Cr\u20132Al alloy was 385 \u00b1 20 HV, whereas that of the WQ specimen was 302 \u00b1 10 HV. The AC specimen exhibited the highest microhardness (410 \u00b1 14 HV) because of the combined hardening effect of the \u03c9 and \u03b1 phases. The yield strength of the WQ specimen was 625 \u00b1 32 MPa, whereas the specimens under the other conditions exhibited higher yield strength in the range of 1148\u20131250 MPa. The as-cast and WQ specimens exhibited higher ductility than that of the AC and LNQ specimens. Moreover, the WQ specimen exhibited the highest compressive strength (1880 \u00b1 59 MPa) and the lowest Young's modulus (58 \u00b1 4 GPa). ", "set": [{"M": "Ti\u201315Zr\u20135Cr\u20132Al", "F": "microhardness", "VoF": "302 \u00b1 10 HV", "C": "", "VoC": ""}, {"M": "Ti\u201315Zr\u20135Cr\u20132Al", "F": "microhardness", "VoF": "385 \u00b1 20 HV", "C": "", "VoC": ""}, {"M": "Ti\u201315Zr\u20135Cr\u20132Al", "F": "Young's modulus", "VoF": "58 \u00b1 4 GPa", "C": "", "VoC": ""}, {"M": "Ti\u201315Zr\u20135Cr\u20132Al", "F": "compressive strength", "VoF": "1880 \u00b1 59 MPa", "C": "", "VoC": ""}, {"M": "Ti\u201315Zr\u20135Cr\u20132Al", "F": "microhardness", "VoF": "410 \u00b1 14 HV", "C": "AC", "VoC": ""}, {"M": "Ti\u201315Zr\u20135Cr\u20132Al", "F": "yield strength", "VoF": "625 \u00b1 32 MPa", "C": "WQ", "VoC": ""}], "pred_set": [{"M": "Ti\u201315Zr\u20135Cr\u20132Al", "F": "microhardness", "VoF": "302 \u00b1 10 HV", "C": "", "VoC": ""}, {"M": "Ti\u201315Zr\u20135Cr\u20132Al", "F": "microhardness", "VoF": "385 \u00b1 20 HV", "C": "", "VoC": ""}, {"M": "Ti\u201315Zr\u20135Cr\u20132Al", "F": "Young's modulus", "VoF": "58 \u00b1 4 GPa", "C": "", "VoC": ""}, {"M": "Ti\u201315Zr\u20135Cr\u20132Al", "F": "compressive strength", "VoF": "1880 \u00b1 59 MPa", "C": "", "VoC": ""}, {"M": "Ti\u201315Zr\u20135Cr\u20132Al", "F": "microhardness", "VoF": "410 \u00b1 14 HV", "C": "AC", "VoC": ""}, {"M": "Ti\u201315Zr\u20135Cr\u20132Al", "F": "yield strength", "VoF": "625 \u00b1 32 MPa", "C": "WQ", "VoC": ""}]}, {"data_id": 101, "text": "In this study, the metastable beta Ti\u201312Mo (wt.%) alloy was synthesized by the cold crucible levitation melting (CCLM) method and then quenched in water from the beta domain. The tensile test carried out on the as-quenched alloy showed an elongation of 45% before fracture.", "set": [{"M": "Ti\u201312Mo", "F": "elongation", "VoF": "45%", "C": "", "VoC": ""}], "pred_set": [{"M": "Ti\u201312Mo", "F": "elongation", "VoF": "45%", "C": "", "VoC": ""}]}, {"data_id": 195, "text": " As the sintering temperature increased, the ductility of the alloy gradually increased from 4.5% to 18.1% corresponding to 850 \u00b0C and 1000 \u00b0C, respectively.", "set": [{"M": "the alloy", "F": "ductility", "VoF": "4.5%", "C": "", "VoC": ""}, {"M": "the alloy", "F": "ductility", "VoF": "18.1%", "C": "", "VoC": ""}], "pred_set": [{"M": "the alloy", "F": "ductility", "VoF": "4.5%", "C": "", "VoC": ""}, {"M": "the alloy", "F": "ductility", "VoF": "18.1%", "C": "", "VoC": ""}]}, {"data_id": 91, "text": "Another such recently developed alloy, Ti-29Nb-13Ta-4.6Zr (TNTZ) [13], shows a Young\u2019s modulus of 60 GPa", "set": [{"M": "Ti-29Nb-13Ta-4.6Zr", "F": "Young\u2019s modulus", "VoF": "60 GPa", "C": "", "VoC": ""}], "pred_set": [{"M": "Ti-29Nb-13Ta-4.6Zr", "F": "Young\u2019s modulus", "VoF": "60 GPa", "C": "", "VoC": ""}]}, {"data_id": 131, "text": "Superelastic recovery behavior was found in the Ti\u201319Zr\u201310Nb\u20131Fe alloy, with a maximum superelastic recovery strain of 4.7%. Complete and stable superelasticity with 4.0% recovery strain has been achieved after 10 cyclic loading\u2013unloading training processes", "set": [{"M": "Ti\u201319Zr\u201310Nb\u20131Fe", "F": "superelastic recovery strain", "VoF": "4.7%", "C": "", "VoC": ""}, {"M": "Ti\u201319Zr\u201310Nb\u20131Fe", "F": "superelastic recovery strain", "VoF": "4.0%", "C": "", "VoC": ""}], "pred_set": [{"M": "Ti\u201319Zr\u201310Nb\u20131Fe", "F": "superelastic recovery strain", "VoF": "4.7%", "C": "", "VoC": ""}, {"M": "Ti\u201319Zr\u201310Nb\u20131Fe", "F": "superelastic recovery strain", "VoF": "4.0%", "C": "", "VoC": ""}]}, {"data_id": 118, "text": "Fig. 2 shows the tensile true stress-stain curve of Hf25Nb25Ti25Zr25 alloy. It can be derived that this HEA has the yield strength (YS) of 879 MPa, the ultimate tensile strength (UTS) of _x0004_ 969 MPa, and the elastic and plastic elongation of _x0004_ 0.9%, and _x0004_ 14.9%, respectively", "set": [{"M": "Hf25Nb25Ti25Zr25", "F": "elastic", "VoF": "0.9%", "C": "", "VoC": ""}, {"M": "Hf25Nb25Ti25Zr25", "F": "ultimate tensile strength", "VoF": "969 MPa", "C": "", "VoC": ""}, {"M": "Hf25Nb25Ti25Zr25", "F": "plastic elongation", "VoF": "14.9%", "C": "", "VoC": ""}, {"M": "Hf25Nb25Ti25Zr25", "F": "yield strength", "VoF": "879 MPa", "C": "", "VoC": ""}], "pred_set": [{"M": "Hf25Nb25Ti25Zr25", "F": "elastic", "VoF": "0.9%", "C": "", "VoC": ""}, {"M": "Hf25Nb25Ti25Zr25", "F": "ultimate tensile strength", "VoF": "969 MPa", "C": "", "VoC": ""}, {"M": "Hf25Nb25Ti25Zr25", "F": "plastic elongation", "VoF": "14.9%", "C": "", "VoC": ""}, {"M": "Hf25Nb25Ti25Zr25", "F": "yield strength", "VoF": "879 MPa", "C": "", "VoC": ""}]}, {"data_id": 155, "text": "A novel metastable b Ti-25Nb-2Mo-4Sn (wt pct) alloy with high strength (1113 MPa) and low Young\u2019s modulus (65 GPa) was prepared.", "set": [{"M": "Ti-25Nb-2Mo-4Sn", "F": "Young\u2019s modulus", "VoF": "65 GPa", "C": "", "VoC": ""}, {"M": "Ti-25Nb-2Mo-4Sn", "F": "strength", "VoF": "1113 MPa", "C": "", "VoC": ""}], "pred_set": [{"M": "Ti-25Nb-2Mo-4Sn", "F": "Young\u2019s modulus", "VoF": "65 GPa", "C": "", "VoC": ""}, {"M": "Ti-25Nb-2Mo-4Sn", "F": "strength", "VoF": "1113 MPa", "C": "", "VoC": ""}]}, {"data_id": 89, "text": "Ti-15Mo-5Zr-3Al in solution treated condition shows a Young\u2019s modulus of 80 GPa, a yield strength of 838 MPa, and an elongation of 25%", "set": [{"M": "Ti-15Mo-5Zr-3Al", "F": "elongation", "VoF": "25%", "C": "", "VoC": ""}, {"M": "Ti-15Mo-5Zr-3Al", "F": "yield strength", "VoF": "838 MPa", "C": "", "VoC": ""}, {"M": "Ti-15Mo-5Zr-3Al", "F": "Young\u2019s modulus", "VoF": "80 GPa", "C": "", "VoC": ""}], "pred_set": [{"M": "Ti-15Mo-5Zr-3Al", "F": "elongation", "VoF": "25%", "C": "", "VoC": ""}, {"M": "Ti-15Mo-5Zr-3Al", "F": "yield strength", "VoF": "838 MPa", "C": "", "VoC": ""}, {"M": "Ti-15Mo-5Zr-3Al", "F": "Young\u2019s modulus", "VoF": "80 GPa", "C": "", "VoC": ""}]}, {"data_id": 231, "text": "The yield strength of the MoNbTaTiV alloy is 1.4 GPa, while the maximum compressive fracture strength is 2.45 GPa", "set": [{"M": "MoNbTaTiV", "F": "yield strength", "VoF": "1.4 GPa", "C": "", "VoC": ""}, {"M": "MoNbTaTiV", "F": "compressive fracture strength", "VoF": "2.45 GPa", "C": "", "VoC": ""}], "pred_set": [{"M": "MoNbTaTiV", "F": "yield strength", "VoF": "1.4 GPa", "C": "", "VoC": ""}, {"M": "MoNbTaTiV", "F": "compressive fracture strength", "VoF": "2.45 GPa", "C": "", "VoC": ""}]}, {"data_id": 104, "text": "However, in the 423 K treated specimens, a significant jump of yield strength from 480 to 730 MPa is observed, still retaining the initial ductility.", "set": [{"M": "specimens", "F": "yield strength", "VoF": "730 MPa", "C": "", "VoC": ""}], "pred_set": [{"M": "specimens", "F": "yield strength", "VoF": "730 MPa", "C": "", "VoC": ""}]}, {"data_id": 151, "text": "These values are also comparable with standardized biomedical ST + WQ Ti\u201315Mo alloy, which presents an UTS of 690 MPa, elongation of 20% [51] and elastic modulus of 78 GPa [52]. On the other hand, the Ti\u201313Nb\u201313Zr presented 550 MPa UTS, 15% elongation [53] and elastic modulus of 66 GPa [54].", "set": [{"M": "Ti\u201315Mo", "F": "elastic modulus", "VoF": "78 GPa", "C": "", "VoC": ""}, {"M": "Ti\u201315Mo", "F": "elongation", "VoF": "20%", "C": "", "VoC": ""}, {"M": "Ti\u201315Mo", "F": "UTS", "VoF": "690 MPa", "C": "", "VoC": ""}, {"M": "Ti\u201313Nb\u201313Zr", "F": "elongation", "VoF": "15%", "C": "", "VoC": ""}, {"M": "Ti\u201313Nb\u201313Zr", "F": "UTS", "VoF": "550 MPa", "C": "", "VoC": ""}, {"M": "Ti\u201313Nb\u201313Zr", "F": "elastic modulus", "VoF": "66 GPa", "C": "", "VoC": ""}], "pred_set": [{"M": "Ti\u201315Mo", "F": "elastic modulus", "VoF": "78 GPa", "C": "", "VoC": ""}, {"M": "Ti\u201315Mo", "F": "elongation", "VoF": "20%", "C": "", "VoC": ""}, {"M": "Ti\u201315Mo", "F": "UTS", "VoF": "690 MPa", "C": "", "VoC": ""}, {"M": "Ti\u201313Nb\u201313Zr", "F": "elongation", "VoF": "15%", "C": "", "VoC": ""}, {"M": "Ti\u201313Nb\u201313Zr", "F": "UTS", "VoF": "550 MPa", "C": "", "VoC": ""}, {"M": "Ti\u201313Nb\u201313Zr", "F": "elastic modulus", "VoF": "66 GPa", "C": "", "VoC": ""}]}, {"data_id": 113, "text": ". The TiZrNbTaMo HEA exhibited Young's modulus of 153 GPa, Vickers microhardness of 4.9 GPa, compressive yield strength of \u03c3y=1390MPa and apparent plastic strain of \u03b5p \u2248 6% prior to failure.", "set": [{"M": "TiZrNbTaMo", "F": "compressive yield strength", "VoF": "1390MPa", "C": "", "VoC": ""}, {"M": "TiZrNbTaMo", "F": "Vickers microhardness", "VoF": "4.9 GPa", "C": "", "VoC": ""}, {"M": "TiZrNbTaMo", "F": "plastic strain", "VoF": "6%", "C": "", "VoC": ""}, {"M": "TiZrNbTaMo", "F": "Young's modulus", "VoF": "153 GPa", "C": "", "VoC": ""}], "pred_set": [{"M": "TiZrNbTaMo", "F": "compressive yield strength", "VoF": "1390MPa", "C": "", "VoC": ""}, {"M": "TiZrNbTaMo", "F": "Vickers microhardness", "VoF": "4.9 GPa", "C": "", "VoC": ""}, {"M": "TiZrNbTaMo", "F": "plastic strain", "VoF": "6%", "C": "", "VoC": ""}, {"M": "TiZrNbTaMo", "F": "Young's modulus", "VoF": "153 GPa", "C": "", "VoC": ""}]}, {"data_id": 57, "text": "It should be noted that 523 K HT of (Ti\u201335Nb)\u20134Sn exhibits high strength over 800 MPa with an appreciable elongation to fracture of 6.5%.", "set": [{"M": "Ti\u201335Nb)\u20134Sn", "F": "strength", "VoF": "800 MPa", "C": "", "VoC": ""}, {"M": "Ti\u201335Nb)\u20134Sn", "F": "elongation", "VoF": "6.5%", "C": "", "VoC": ""}], "pred_set": [{"M": "Ti\u201335Nb)\u20134Sn", "F": "strength", "VoF": "800 MPa", "C": "", "VoC": ""}, {"M": "Ti\u201335Nb)\u20134Sn", "F": "elongation", "VoF": "6.5%", "C": "", "VoC": ""}]}, {"data_id": 194, "text": "The TiC10 alloy yield strength were 1490 MPa and 1190 MPa when the sintering temperatures were 950 \u00b0C and 1000 \u00b0C, respectively", "set": [{"M": "TiC10", "F": "yield strength", "VoF": "1490 MPa", "C": "", "VoC": ""}, {"M": "TiC10", "F": "yield strength", "VoF": "1190 MPa", "C": "", "VoC": ""}], "pred_set": [{"M": "TiC10", "F": "yield strength", "VoF": "1490 MPa", "C": "", "VoC": ""}, {"M": "TiC10", "F": "yield strength", "VoF": "1190 MPa", "C": "", "VoC": ""}]}, {"data_id": 50, "text": "Ti66Mo8Nb26 alloy with the large Vickers hardness (242 HV) has the large line elastic limit (581 MPa), high yield strength (663 MPa), and large elastic energy (4.78 _x0003_ 106 J m-3) can consider as biomedical and functional materials.", "set": [{"M": "Ti66Mo8Nb26", "F": "yield strength", "VoF": "663 MPa", "C": "", "VoC": ""}, {"M": "Ti66Mo8Nb26", "F": "line elastic limit", "VoF": "581 MPa", "C": "", "VoC": ""}, {"M": "Ti66Mo8Nb26", "F": "large elastic energy", "VoF": "4.78 _x0003_ 106 J m-3", "C": "", "VoC": ""}, {"M": "Ti66Mo8Nb26", "F": "Vickers hardness", "VoF": "242 HV", "C": "", "VoC": ""}], "pred_set": [{"M": "Ti66Mo8Nb26", "F": "yield strength", "VoF": "663 MPa", "C": "", "VoC": ""}, {"M": "Ti66Mo8Nb26", "F": "line elastic limit", "VoF": "581 MPa", "C": "", "VoC": ""}, {"M": "Ti66Mo8Nb26", "F": "large elastic energy", "VoF": "4.78 _x0003_ 106 J m-3", "C": "", "VoC": ""}, {"M": "Ti66Mo8Nb26", "F": "Vickers hardness", "VoF": "242 HV", "C": "", "VoC": ""}]}, {"data_id": 114, "text": "Vickers microhardness, Hv, of the as-cast TiZrNbTaMo HEA was determined to be 4.9 \u00b1 0.1 GPa with a small variation of ~2%.", "set": [{"M": "TiZrNbTaMo", "F": "Vickers microhardness", "VoF": "4.9 \u00b1 0.1 GPa", "C": "", "VoC": ""}], "pred_set": [{"M": "TiZrNbTaMo", "F": "Vickers microhardness", "VoF": "4.9 \u00b1 0.1 GPa", "C": "", "VoC": ""}]}, {"data_id": 83, "text": "Concerning the heat-treated specimens, Ti-23Nb- 2.0Fe-10Zr performed best in response to aging, with an average yield strength of 980 \u00b1 62 MPa.", "set": [{"M": "Ti-23Nb- 2.0Fe-10Zr", "F": "yield strength", "VoF": "980 \u00b1 62 MPa", "C": "", "VoC": ""}], "pred_set": [{"M": "Ti-23Nb- 2.0Fe-10Zr", "F": "yield strength", "VoF": "980 \u00b1 62 MPa", "C": "", "VoC": ""}]}, {"data_id": 71, "text": "In a systematic investigation of the composition and mechanical properties of this alloy it was found that the most desirable properties, combining 66.9 GPa Young\u2019s modulus and 804 MPa tensile strength, exist in a narrow composition range of b stabilizing elements Ta or Nb at Ti\u201330Nb\u201310Ta\u20135Zr.  ", "set": [{"M": "Ti\u201330Nb\u201310Ta\u20135Zr", "F": "Young\u2019s modulus", "VoF": "66.9 GPa", "C": "", "VoC": ""}, {"M": "Ti\u201330Nb\u201310Ta\u20135Zr", "F": "tensile strength", "VoF": "804 MPa", "C": "", "VoC": ""}], "pred_set": [{"M": "Ti\u201330Nb\u201310Ta\u20135Zr", "F": "Young\u2019s modulus", "VoF": "66.9 GPa", "C": "", "VoC": ""}, {"M": "Ti\u201330Nb\u201310Ta\u20135Zr", "F": "tensile strength", "VoF": "804 MPa", "C": "", "VoC": ""}]}, {"data_id": 225, "text": "The tensile yield strength, elongation and fracture strain of HfNbTaTiZr HEA with smallest grain size 38 \u03bcm are 958 MPa, 20%, and 1.23, respectively", "set": [{"M": "HfNbTaTiZr", "F": "tensile yield strength", "VoF": "958 MPa", "C": "", "VoC": ""}, {"M": "HfNbTaTiZr", "F": "elongation", "VoF": "20%", "C": "", "VoC": ""}, {"M": "HfNbTaTiZr", "F": "fracture strain", "VoF": "1.23", "C": "", "VoC": ""}], "pred_set": [{"M": "HfNbTaTiZr", "F": "tensile yield strength", "VoF": "958 MPa", "C": "", "VoC": ""}, {"M": "HfNbTaTiZr", "F": "elongation", "VoF": "20%", "C": "", "VoC": ""}, {"M": "HfNbTaTiZr", "F": "fracture strain", "VoF": "1.23", "C": "", "VoC": ""}]}, {"data_id": 33, "text": "This alloy exhibited spontaneous passivation, although the corrosion potential obtained for the Ti\u201312Mo\u20133Nb alloy was at about 45 mV (Ag/AgCl), while for Ti\u20136Al\u20134V this value was at about \u2212140 mV (Ag/AgCl)", "set": [{"M": "Ti\u201312Mo\u20133Nb", "F": "corrosion potential", "VoF": "45 mV", "C": "", "VoC": ""}, {"M": "Ti\u20136Al\u20134V", "F": "corrosion potential", "VoF": "\u2212140 mV", "C": "", "VoC": ""}], "pred_set": [{"M": "Ti\u201312Mo\u20133Nb", "F": "corrosion potential", "VoF": "45 mV", "C": "", "VoC": ""}, {"M": "Ti\u20136Al\u20134V", "F": "corrosion potential", "VoF": "\u2212140 mV", "C": "", "VoC": ""}]}, {"data_id": 107, "text": "The CR TNZM and TNZMS alloys exhibited \u03b4 values of 1.49% and 1.53%, respectively, 3.17 and 3.26 times that of CP-Ti, and 1.91 and 1.96 times that of Ti64. It is notable that the CR TNZM and TNZMS alloys exhibited very high \u03c3 ys, \u03c3 uts, and \u03b4, with \u03b5 = 7% and 8%, respectively, so lower than 10%.", "set": [{"M": "TNZM", "F": "\u03b4", "VoF": "1.49%", "C": "", "VoC": ""}, {"M": "TNZMS", "F": "\u03b4", "VoF": "1.53%", "C": "", "VoC": ""}, {"M": "TNZM", "F": "\u03b5", "VoF": "7%", "C": "", "VoC": ""}, {"M": "TNZMS", "F": "\u03b5", "VoF": "8%", "C": "", "VoC": ""}], "pred_set": [{"M": "TNZM", "F": "\u03b4", "VoF": "1.49%", "C": "", "VoC": ""}, {"M": "TNZMS", "F": "\u03b4", "VoF": "1.53%", "C": "", "VoC": ""}, {"M": "TNZM", "F": "\u03b5", "VoF": "7%", "C": "", "VoC": ""}, {"M": "TNZMS", "F": "\u03b5", "VoF": "8%", "C": "", "VoC": ""}]}, {"data_id": 200, "text": "While NbTaTiV is very ductile and does not fracture up to 50% strain, NbTaTiVW has a yield strength of 1420 MPa with a fracture strain of 20%.", "set": [{"M": "NbTaTiVW", "F": "yield strength", "VoF": "1420 MPa", "C": "", "VoC": ""}, {"M": "NbTaTiVW", "F": "fracture strain", "VoF": "20%", "C": "", "VoC": ""}], "pred_set": [{"M": "NbTaTiVW", "F": "yield strength", "VoF": "1420 MPa", "C": "", "VoC": ""}, {"M": "NbTaTiVW", "F": "fracture strain", "VoF": "20%", "C": "", "VoC": ""}]}, {"data_id": 117, "text": "A novel refractory Hf25Nb25Ti25Zr25 high entropy alloy (HEA) with single body centered cubic (BCC) structure was prepared by copper mold cast method. This HEA still holds the single BCC phase even after furnace cooling from homogenization at 1573 K for 6 h. The fracture strength and plastic strain of this HEA reach about 969 MPa and 14.9%, respectively.", "set": [{"M": "Hf25Nb25Ti25Zr25", "F": "plastic strain", "VoF": "14.9%", "C": "", "VoC": ""}, {"M": "Hf25Nb25Ti25Zr25", "F": "fracture strength", "VoF": "969 MPa", "C": "", "VoC": ""}], "pred_set": [{"M": "Hf25Nb25Ti25Zr25", "F": "plastic strain", "VoF": "14.9%", "C": "", "VoC": ""}, {"M": "Hf25Nb25Ti25Zr25", "F": "fracture strength", "VoF": "969 MPa", "C": "", "VoC": ""}]}, {"data_id": 35, "text": "The highest hardness (467HV) and elastic modulus (128 GPa) were observed for Ti\u20138Fe alloy which contained the highest volume fraction of a00 phase, 24%", "set": [{"M": "Ti\u20138Fe", "F": "hardness", "VoF": "467HV", "C": "", "VoC": ""}, {"M": "Ti\u20138Fe alloy", "F": "elastic modulus", "VoF": "128 GPa", "C": "", "VoC": ""}], "pred_set": [{"M": "Ti\u20138Fe", "F": "hardness", "VoF": "467HV", "C": "", "VoC": ""}, {"M": "Ti\u20138Fe alloy", "F": "elastic modulus", "VoF": "128 GPa", "C": "", "VoC": ""}]}, {"data_id": 62, "text": "The Ti\u201315Mo alloy shows low yield strength of 439 MPa, and a large elongation of 49%. On the contrary, the Ti\u201315Mo\u20131Fe alloy shows high yield strength of 837 MPa and a small elongation of 19%.", "set": [{"M": "Ti\u201315Mo", "F": "elongation", "VoF": "49%", "C": "", "VoC": ""}, {"M": "Ti\u201315Mo", "F": "yield strength", "VoF": "439 MPa", "C": "", "VoC": ""}, {"M": "Ti\u201315Mo\u20131Fe", "F": "yield strength", "VoF": "837 MPa", "C": "", "VoC": ""}, {"M": "Ti\u201315Mo\u20131Fe", "F": "elongation", "VoF": "19%", "C": "", "VoC": ""}], "pred_set": [{"M": "Ti\u201315Mo", "F": "elongation", "VoF": "49%", "C": "", "VoC": ""}, {"M": "Ti\u201315Mo", "F": "yield strength", "VoF": "439 MPa", "C": "", "VoC": ""}, {"M": "Ti\u201315Mo\u20131Fe", "F": "yield strength", "VoF": "837 MPa", "C": "", "VoC": ""}, {"M": "Ti\u201315Mo\u20131Fe", "F": "elongation", "VoF": "19%", "C": "", "VoC": ""}]}, {"data_id": 247, "text": "The Mo7.5 alloy specimen annealed at 900\u00b0C  shows much higher YS (701 MPa) and UTS (1096 MPa), together with the EL of 38.3%.", "set": [{"M": "Mo7.5", "F": "YS", "VoF": "701 MPa", "C": "", "VoC": ""}, {"M": "Mo7.5", "F": "UTS", "VoF": "1096 MPa", "C": "", "VoC": ""}, {"M": "Mo7.5", "F": "EL", "VoF": "38.3%", "C": "", "VoC": ""}], "pred_set": [{"M": "Mo7.5", "F": "YS", "VoF": "701 MPa", "C": "", "VoC": ""}, {"M": "Mo7.5", "F": "UTS", "VoF": "1096 MPa", "C": "", "VoC": ""}, {"M": "Mo7.5", "F": "EL", "VoF": "38.3%", "C": "", "VoC": ""}]}, {"data_id": 266, "text": "For example, WNbMoTa alloy forms a single body-centered cubic (bcc) phase and its yield strength is still up to 405 MPa at 1873 K", "set": [{"M": "WNbMoTa", "F": "yield strength", "VoF": "405 MPa", "C": "", "VoC": "1873 K"}], "pred_set": [{"M": "WNbMoTa", "F": "yield strength", "VoF": "405 MPa", "C": "", "VoC": "1873 K"}]}, {"data_id": 24, "text": "For the TNTZ-O alloy, a high strengthening effect is observed by comparison with the TNTZ alloy. Thus, a yield strength evaluated at 830 MPa is observed and a reversible elastic deformation as high as 1.7% is obtained.", "set": [{"M": "TNTZ-O", "F": "elastic deformation", "VoF": "1.7%", "C": "", "VoC": ""}, {"M": "TNTZ-O", "F": "yield strength", "VoF": "830 MPa", "C": "", "VoC": ""}], "pred_set": [{"M": "TNTZ-O", "F": "elastic deformation", "VoF": "1.7%", "C": "", "VoC": ""}, {"M": "TNTZ-O", "F": "yield strength", "VoF": "830 MPa", "C": "", "VoC": ""}]}, {"data_id": 137, "text": "The Ti-12Mo-5Zr alloy displays excellent combination of improved yielding stress (> 650 MPa), high ductility (uniform elongation 30%) and work-hardening behaviour.", "set": [{"M": "Ti-12Mo-5Zr", "F": "elongation", "VoF": "30%", "C": "", "VoC": ""}, {"M": "Ti-12Mo-5Zr", "F": "yielding stress", "VoF": "> 650 MPa", "C": "", "VoC": ""}], "pred_set": [{"M": "Ti-12Mo-5Zr", "F": "elongation", "VoF": "30%", "C": "", "VoC": ""}, {"M": "Ti-12Mo-5Zr", "F": "yielding stress", "VoF": "> 650 MPa", "C": "", "VoC": ""}]}, {"data_id": 38, "text": "Ti\u201310Fe\u201310Ta alloy has the lowest Young\u2019s modulus and the highest plasticity among the alloys.Moreover, its compressive yield strength is much higher than that of CP-Ti (552 MPa) and is greater than that of Ti\u20136Al\u20134V alloy (970 MPa)", "set": [{"M": "Ti\u201310Fe\u201310Ta", "F": "plasticity", "VoF": "", "C": "", "VoC": ""}, {"M": "Ti\u201310Fe\u201310Ta", "F": "Young\u2019s modulus", "VoF": "", "C": "", "VoC": ""}, {"M": "Ti\u20136Al\u20134V", "F": "yield strength", "VoF": "970 MPa", "C": "", "VoC": ""}, {"M": "CP-Ti", "F": "yield strength", "VoF": "552 MPa", "C": "", "VoC": ""}], "pred_set": [{"M": "Ti\u201310Fe\u201310Ta", "F": "plasticity", "VoF": "", "C": "", "VoC": ""}, {"M": "Ti\u201310Fe\u201310Ta", "F": "Young\u2019s modulus", "VoF": "", "C": "", "VoC": ""}, {"M": "Ti\u20136Al\u20134V", "F": "yield strength", "VoF": "970 MPa", "C": "", "VoC": ""}, {"M": "CP-Ti", "F": "yield strength", "VoF": "552 MPa", "C": "", "VoC": ""}]}, {"data_id": 138, "text": "It can be seen in Fig. 2 that the Ti-12Mo-5Zr alloy shows excellent combination of improved yield strength (> 650 MPa), high ductility (uniform ductility 30%) and work-hardening behaviour", "set": [{"M": "Ti-12Mo-5Zr", "F": "yield strength", "VoF": "> 650 MPa", "C": "", "VoC": ""}, {"M": "Ti-12Mo-5Zr", "F": "ductility", "VoF": "30%", "C": "", "VoC": ""}], "pred_set": [{"M": "Ti-12Mo-5Zr", "F": "yield strength", "VoF": "> 650 MPa", "C": "", "VoC": ""}, {"M": "Ti-12Mo-5Zr", "F": "ductility", "VoF": "30%", "C": "", "VoC": ""}]}, {"data_id": 180, "text": "The Young\u2019s modulus values of TNZ-1, TNZ-2, TNZ-3, and TNZ-4 are 62.0 \u00b1 3.6, 65.0 \u00b1 4.2, 64.0 \u00b1 4.5 and 63.0 \u00b1 4.2 GPa, respectively. Young\u2019s modulus values of the TNZ alloys are lower than those of pure CP-Ti (104 GPa) [8] and mill-annealed Ti\u20136Al\u20134V (110 GPa) [84], and close to those of Ti\u201335.3Nb\u20135.1Ta\u20137.1Zr (55 GPa) [8] and Ti\u201329Nb\u201313Ta\u20134.6Zr (60 GPa) [81].", "set": [{"M": "Ti\u201329Nb\u201313Ta\u20134.6Zr", "F": "Young\u2019s modulus", "VoF": "60 GPa", "C": "", "VoC": ""}, {"M": "TNZ-1", "F": "Young\u2019s modulus", "VoF": "62.0 \u00b1 3.6", "C": "", "VoC": ""}, {"M": "TNZ-3", "F": "Young\u2019s modulus", "VoF": "64.0 \u00b1 4.5", "C": "", "VoC": ""}, {"M": "TNZ-2", "F": "Young\u2019s modulus", "VoF": "65.0 \u00b1 4.2", "C": "", "VoC": ""}, {"M": "Ti\u201335.3Nb\u20135.1Ta\u20137.1Zr", "F": "Young\u2019s modulus", "VoF": "55 GPa", "C": "", "VoC": ""}, {"M": "TNZ-4", "F": "Young\u2019s modulus", "VoF": "63.0 \u00b1 4.2 GPa", "C": "", "VoC": ""}, {"M": "CP-Ti", "F": "Young\u2019s modulus", "VoF": "104 GPa", "C": "", "VoC": ""}, {"M": "Ti\u20136Al\u20134V", "F": "Young\u2019s modulus", "VoF": "110 GPa", "C": "", "VoC": ""}], "pred_set": [{"M": "Ti\u201329Nb\u201313Ta\u20134.6Zr", "F": "Young\u2019s modulus", "VoF": "60 GPa", "C": "", "VoC": ""}, {"M": "TNZ-1", "F": "Young\u2019s modulus", "VoF": "62.0 \u00b1 3.6", "C": "", "VoC": ""}, {"M": "TNZ-3", "F": "Young\u2019s modulus", "VoF": "64.0 \u00b1 4.5", "C": "", "VoC": ""}, {"M": "TNZ-2", "F": "Young\u2019s modulus", "VoF": "65.0 \u00b1 4.2", "C": "", "VoC": ""}, {"M": "Ti\u201335.3Nb\u20135.1Ta\u20137.1Zr", "F": "Young\u2019s modulus", "VoF": "55 GPa", "C": "", "VoC": ""}, {"M": "TNZ-4", "F": "Young\u2019s modulus", "VoF": "63.0 \u00b1 4.2 GPa", "C": "", "VoC": ""}, {"M": "CP-Ti", "F": "Young\u2019s modulus", "VoF": "104 GPa", "C": "", "VoC": ""}, {"M": "Ti\u20136Al\u20134V", "F": "Young\u2019s modulus", "VoF": "110 GPa", "C": "", "VoC": ""}]}, {"data_id": 239, "text": "For example, equi-atomic CrMnFeCoNi alloys with single-phase FCC structure displays an exceptional strength-ductility-toughness combination (tensile strength \u223c1 GPa, elongation to fracture 60%, and fracture toughness KJ1C > 200 MPa\u221am) due to nano-twinning at low temperature of 77 K (Gludovatz, 2014; Wu et al., 2018; Zhang et al., 2015), but they have low yield strength (lower than 400 MPa) at room temperature", "set": [{"M": "CrMnFeCoNi", "F": "yield strength", "VoF": "lower than 400 MPa", "C": "", "VoC": "room temperature"}, {"M": "CrMnFeCoNi", "F": "tensile strength", "VoF": "\u223c1 GPa", "C": "temperature", "VoC": "77 K"}, {"M": "CrMnFeCoNi", "F": "fracture toughness", "VoF": "> 200 MPa\u221am", "C": "temperature", "VoC": "77 K"}, {"M": "CrMnFeCoNi", "F": "elongation to fracture", "VoF": "60%", "C": "temperature", "VoC": "77 K"}], "pred_set": [{"M": "CrMnFeCoNi", "F": "yield strength", "VoF": "lower than 400 MPa", "C": "", "VoC": "room temperature"}, {"M": "CrMnFeCoNi", "F": "tensile strength", "VoF": "\u223c1 GPa", "C": "temperature", "VoC": "77 K"}, {"M": "CrMnFeCoNi", "F": "fracture toughness", "VoF": "> 200 MPa\u221am", "C": "temperature", "VoC": "77 K"}, {"M": "CrMnFeCoNi", "F": "elongation to fracture", "VoF": "60%", "C": "temperature", "VoC": "77 K"}]}, {"data_id": 140, "text": "The Ti-12Mo-5Zr alloy exhibits excellent combination of improved yielding strength (> 650 MPa), high ductility (uniform elongation 30%) and work-hardening behaviour.", "set": [{"M": "Ti-12Mo-5Zr", "F": "yielding strength", "VoF": "> 650 MPa", "C": "", "VoC": ""}, {"M": "Ti-12Mo-5Zr", "F": "elongation", "VoF": "30%", "C": "", "VoC": ""}], "pred_set": [{"M": "Ti-12Mo-5Zr", "F": "yielding strength", "VoF": "> 650 MPa", "C": "", "VoC": ""}, {"M": "Ti-12Mo-5Zr", "F": "elongation", "VoF": "30%", "C": "", "VoC": ""}]}, {"data_id": 157, "text": "Under the solution treatment state, the Ti\u201330Nb\u20131Mo\u20134Sn alloy possesses low yield strength of about 130 MPa owing to the presence of the coarse \u03b1`` martensitic laths.", "set": [{"M": "Ti\u201330Nb\u20131Mo\u20134Sn", "F": "yield strength", "VoF": "130 MPa", "C": "", "VoC": ""}], "pred_set": [{"M": "Ti\u201330Nb\u20131Mo\u20134Sn", "F": "yield strength", "VoF": "130 MPa", "C": "", "VoC": ""}]}, {"data_id": 60, "text": "The yield strength of the Ti\u201315Mo\u20131Fe alloy of 837 MPa was much higher than that of the
