Repository: HEI-MENGZHE/Material_Tuple

File: data/MaterialSet/test_1.json
[{"data_id": 1, "text": " The WMoNbCrTi HEA, sintered from the 30 h milling powder, exhibits the highest hardness value of 10.40 Gpa", "set": {"M": "WMoNbCrTi", "F": "hardness", "VoF": "10.40 Gpa", "C": "", "VoC": ""}}, {"data_id": 2, "text": "The Young\u02bcs moduli of the alloys are lower than that of wrought Ti-64 (110 GPa).", "set": {"M": "Ti-64", "F": "Young\u02bcs moduli", "VoF": "110 GPa", "C": "", "VoC": ""}}, {"data_id": 3, "text": "Al2CoCrCuFeNi HEA in 0.1 mol/L HCl  + 3.5 wt. % NaCl solution has a corrosion potential of -0.378 V.", "set": {"M": "Al2CoCrCuFeNi", "F": "corrosion potential", "VoF": "-0.378 V", "C": "", "VoC": ""}}, {"data_id": 4, "text": "For example, at temperature down to -196 \u00b0C, the CoCrFeMnNi HEA has exceptional tensile strength of 730-1280 GPa,", "set": {"M": "CoCrFeMnNi", "F": "tensile strength", "VoF": "730-1280 GPa", "C": "temperature", "VoC": "-196 \u00b0C"}}, {"data_id": 5, "text": "Matsumoto et al. [7] and Hanada et al. [10] evaluated the mechanical behavior of cold rolled Ti\u2013Nb\u2013Sn alloys. The material showed a decrease in its elastic modulus, going downwards to values as low as 52 GPa.", "set": {"M": "Ti\u2013Nb\u2013Sn", "F": "elastic modulus", "VoF": "52 GPa", "C": "", "VoC": ""}}, {"data_id": 6, "text": "In the present work, the new low modulus titanium b alloy Ti\u201326Nb\u20137Mo\u201312Zr was investigated and characterised. The formation of the homogeneous globular structure with an average grain size of 9 mm leads to the significant decrease in its elastic modulus to 66 GPa as compared to the initial state with the average grain size of 280 mm.", "set": {"M": "Ti\u201326Nb\u20137Mo\u201312Zr", "F": "elastic modulus", "VoF": "66 GPa", "C": "", "VoC": ""}}, {"data_id": 7, "text": "Tensile test results indicated a very high strengthening effect after appropriate thermo-mechanical treatments, which is particularly huge with the Ti\u201312Mo alloy where a tensile strength as high as around 1600 MPa was obtained after a two-step annealing treatment.", "set": {"M": "Ti\u201312Mo", "F": "tensile strength", "VoF": "1600 MPa", "C": "", "VoC": ""}}, {"data_id": 8, "text": "At 1000\u00b0C the AlNbTiVZr0.5 alloy demonstrates low yield strength of 75 MPa and steady-state flow after  yielding.", "set": {"M": "AlNbTiVZr0.5", "F": "yield strength", "VoF": "75 MPa", "C": "", "VoC": "1000\u00b0C"}}, {"data_id": 9, "text": "Among the FC alloys, the lowest modulus of 83 \u00b1 4  GPa was obtained in the Ti-19Nb-2.5Fe alloy", "set": {"M": "Ti-19Nb-2.5Fe", "F": "modulus", "VoF": "83 \u00b1 4  GPa", "C": "", "VoC": ""}}, {"data_id": 10, "text": "A superelasticity recovery rate of nearly 70% is found in Ti\u201322Nb\u20131Fe alloy.", "set": {"M": "Ti\u201322Nb\u20131Fe", "F": "superelasticity recovery rate", "VoF": "70%", "C": "", "VoC": ""}}, {"data_id": 11, "text": " However, compared to the strength of the nanocrystalline FeCoCrNiMn HEA produced by HPT (UTS: 1950 MPa)", "set": {"M": "FeCoCrNiMn", "F": "UTS", "VoF": "1950 MPa", "C": "", "VoC": ""}}, {"data_id": 12, "text": "This results in a progressive decline in Young's modulus values of the alloys reaching the minimum (84 GPa) in Ti\u20137Fe\u201311Nb alloy which has the highest concentration of Nb and a single \u03b2 phase microstructure (Moeq = 20.56 wt.%).", "set": {"M": "Ti\u20137Fe\u201311Nb", "F": "Young's modulus", "VoF": "84 GPa", "C": "", "VoC": ""}}, {"data_id": 13, "text": "However, at  1000\u00b0C the AlNbTiV alloy has the highest strength among the studied AlCrxNbTiV alloys of 110 MPa.", "set": {"M": "AlNbTiV", "F": "strength", "VoF": "110 MPa", "C": "", "VoC": "1000\u00b0C"}}, {"data_id": 14, "text": "The HTS showed essentially constant values of tensile strength with increasing Cu content. Kikuchi et al. [9], who studied Ti\u2013Cu alloys, reported tensile strength of 650 to 700 MPa for samples produced by centrifugal casting and in magnesia-based investment molds.", "set": {"M": "Ti\u2013Cu", "F": "tensile strength", "VoF": "650 to 700 MPa", "C": "", "VoC": ""}}, {"data_id": 15, "text": "However, in the 423 K treated specimens, a significant jump of yield strength to 730 MPa is observed, still retaining the initial ductility.", "set": {"M": "specimens", "F": "yield strength", "VoF": "730 MPa", "C": "", "VoC": ""}}, {"data_id": 16, "text": " For example, Senkov et al. frst reported  the WMoNbTa(V) RHEAs with a single BCC phase that  could retain the yield strength of more than 500 MPa at  1600 \u00b0C,", "set": {"M": "WMoNbTa", "F": "yield strength", "VoF": "500 MPa", "C": "", "VoC": "1600 \u00b0C"}}, {"data_id": 17, "text": "For example, the ductility of the NbTiVZr alloy was 4.2 %", "set": {"M": "NbTiVZr", "F": "ductility", "VoF": "4.2 %", "C": "", "VoC": ""}}, {"data_id": 18, "text": "The Ti25Nb3Zr3Mo2Sn alloy has a low modulus (\u2248 50\u201380 GPa), compatible with that of bone.", "set": {"M": "Ti25Nb3Zr3Mo2Sn", "F": "modulus", "VoF": "50\u201380 GPa", "C": "", "VoC": ""}}, {"data_id": 19, "text": "The Young\u2019s modulus of 1133K ST Ti\u201312Mo\u20135Zr is 64.5 GPa, which is much closer to natural bone,", "set": {"M": "Ti\u201312Mo\u20135Zr", "F": "Young\u2019s modulus", "VoF": "64.5 GPa", "C": "", "VoC": ""}}, {"data_id": 20, "text": "TiZrNbTaMo HEA exhibits apparent plastic strain of 6% at room temperature", "set": {"M": "TiZrNbTaMo", "F": "plastic strain", "VoF": "6%", "C": "temperature", "VoC": "room temperature"}}, {"data_id": 21, "text": "Ti-31Nb-1.0Fe-10Zr reached an average elongation at failure of 15 \u00b1 6%", "set": {"M": "Ti-31Nb-1.0Fe-10Zr", "F": "elongation", "VoF": "15 \u00b1 6%", "C": "", "VoC": ""}}, {"data_id": 22, "text": "Another such recently developed alloy, Ti-29Nb-13Ta-4.6Zr (TNTZ) [13], shows a Young\u2019s modulus of 60 GPa", "set": {"M": "Ti-29Nb-13Ta-4.6Zr", "F": "Young\u2019s modulus", "VoF": "60 GPa", "C": "", "VoC": ""}}, {"data_id": 23, "text": "but the bending modulus of the alloy Ti-25Nb-3Fe, of 70 GPa, was counterintuitively lower than that of the base alloy.", "set": {"M": "Ti-25Nb-3Fe", "F": "bending modulus", "VoF": "70 GPa", "C": "", "VoC": ""}}, {"data_id": 24, "text": "In this study, the metastable beta Ti\u201312Mo (wt.%) alloy was synthesized by the cold crucible levitation melting (CCLM) method and then quenched in water from the beta domain. The tensile test carried out on the as-quenched alloy showed an elongation of 45% before fracture.", "set": {"M": "Ti\u201312Mo", "F": "elongation", "VoF": "45%", "C": "", "VoC": ""}}, {"data_id": 25, "text": "On the other hand, the highest hardness of 6.13 \u00b1 0.26 GPa is found in the TNF0 alloy because it comprises the orthorhombic \u03b1'' phase in the microstructure.", "set": {"M": "TNF0", "F": "hardness", "VoF": "6.13 \u00b1 0.26 GPa", "C": "", "VoC": ""}}, {"data_id": 26, "text": "Under the solution treatment state, the Ti\u201330Nb\u20131Mo\u20134Sn alloy possesses low yield strength of about 130 MPa owing to the presence of the coarse \u03b1`` martensitic laths.", "set": {"M": "Ti\u201330Nb\u20131Mo\u20134Sn", "F": "yield strength", "VoF": "130 MPa", "C": "", "VoC": ""}}, {"data_id": 27, "text": "For example, WNbMoTa alloy forms a single body-centered cubic (bcc) phase and its yield strength is still up to 405 MPa at 1873 K", "set": {"M": "WNbMoTa", "F": "yield strength", "VoF": "405 MPa", "C": "", "VoC": "1873 K"}}, {"data_id": 28, "text": " Also, Kopova et al. proposed the addition of 2  wt.% of Fe to the commercial TNZT alloy, which has a modulus of 55 GPa in the asquenched condition.", "set": {"M": "TNZT", "F": "modulus", "VoF": "55 GPa", "C": "", "VoC": ""}}, {"data_id": 29, "text": " And the minimum value (48 GPa) of elastic modulus was obtained in Ti\u201326Nb\u20131.0Si alloy.", "set": {"M": "Ti\u201326Nb\u20131.0Si", "F": "elastic modulus", "VoF": "48 GPa", "C": "", "VoC": ""}}, {"data_id": 30, "text": "Moreover, Ti-11Nb-9Fe presents higher elastic energy (7.08 MJ/m3) than that of some commercial Ti-based biomaterials", "set": {"M": "Ti-11Nb-9Fe", "F": "elastic energy", "VoF": "7.08 MJ/m3", "C": "", "VoC": ""}}, {"data_id": 31, "text": "The fatigue limit of Ti\u201329Nb\u201313Ta\u20134.6Zr aged at 673 K for 259.2 ks after ST at 1063 K for 3.6 ks is the greatest (700 MPa) among other aged alloys due to the precipitation of fine a and w phases by aging treatment.", "set": {"M": "Ti\u201329Nb\u201313Ta\u20134.6Zr", "F": "fatigue limit", "VoF": "700 MPa", "C": "", "VoC": ""}}, {"data_id": 32, "text": "To compare the difference in Young\u2019s modulus, a magnified region of the elastic deformation zone is shown in Fig. 2b, where the calculated Young\u2019s modulus of Ti513 (52 GPa)", "set": {"M": "Ti513", "F": "Young\u2019s modulus", "VoF": "52 GPa", "C": "", "VoC": ""}}, {"data_id": 33, "text": "In the ST-WQ condition, an elastic modulus close to 65 GPa was obtained for Ti-27Nb-1.5Fe with additions of 10 and 13 Zr (wt%).", "set": {"M": "Ti-27Nb-1.5Fe", "F": "elastic modulus", "VoF": "65 GPa", "C": "", "VoC": ""}}, {"data_id": 34, "text": "The elastic modulus of the benchmark TNZT alloy is around 65 GPa,", "set": {"M": "TNZT alloy", "F": "elastic modulus", "VoF": "65 GPa", "C": "", "VoC": ""}}, {"data_id": 35, "text": "The UTS increased to 689 \u00b1 6 MPa for Ti-30Nb-5Fe.", "set": {"M": "Ti-30Nb-5Fe", "F": "UTS", "VoF": "689 \u00b1 6 MPa", "C": "", "VoC": ""}}, {"data_id": 36, "text": "The Ti75Fe20Sn5 alloy not only has the work hardening behavior, but also has the maximum compressive fracture strength of 2332 MPa in TieFeeSn alloys.", "set": {"M": "Ti75Fe20Sn5", "F": "compressive fracture strength", "VoF": "2332 MPa", "C": "", "VoC": ""}}, {"data_id": 37, "text": "It is also reported that HfMoNbTaTiZr HEA exhibits the compressive yield strength value of 556 MPa at 1200\u00b0C", "set": {"M": "HfMoNbTaTiZr", "F": "compressive yield strength", "VoF": "556 MPa", "C": "", "VoC": "1200\u00b0C"}}, {"data_id": 38, "text": "Vickers microhardness, Hv, of the as-cast TiZrNbTaMo HEA was determined to be 4.9 \u00b1 0.1 GPa with a small variation of ~2%.", "set": {"M": "TiZrNbTaMo", "F": "Vickers microhardness", "VoF": "4.9 \u00b1 0.1 GPa", "C": "", "VoC": ""}}, {"data_id": 39, "text": "The specimen also showed age-softening with hardness of 1.95 GPa ", "set": {"M": "specimen", "F": "hardness", "VoF": "1.95 GPa", "C": "", "VoC": ""}}, {"data_id": 40, "text": " Increase of the temperature to 600\u00b0C  results in decrease of the yield strength of the alloy to 1160 Mpa", "set": {"M": "the alloy", "F": "yield strength", "VoF": "1160 Mpa", "C": "temperature", "VoC": "600\u00b0C"}}]

File: data/MaterialSet/test_normal.json
[{"data_id": 123, "set": [{"M": "Ti513", "F": "strain hardening rate", "VoF": "5% and 12%", "C": "", "VoC": "1200 MPa"}], "text": " In contrast, much stronger strain hardening behaviour is observed in Ti513. The strain hardening rate is stabilized at 1200 MPa between 5% and 12% strain."}, {"data_id": 265, "set": [{"M": "WMoNbCrTi", "F": "hardness", "VoF": "10.40 GPa", "C": "", "VoC": ""}, {"M": "WMoNbCrTi", "F": "fracture strain", "VoF": "9.8%", "C": "", "VoC": ""}, {"M": "WMoNbCrTi", "F": "fracture toughness", "VoF": "7.16 MPa m1/2", "C": "", "VoC": ""}, {"M": "WMoNbCrTi", "F": "compressive fracture strength", "VoF": "2765 MPa", "C": "", "VoC": ""}], "text": " The WMoNbCrTi HEA prepared from 30 h milling powder shows the highest hardness value of 10.40 GPa. However, the alloy prepared from the 5 h milling powder exhibits the maximum fracture toughness (7.16 MPa m1/2), compressive fracture strength (2765 MPa) and fracture strain (9.8%), respectively."}, {"data_id": 75, "set": [{"M": "Ti-33Zr-3Fe-4Cr", "F": "ultimate compressive strength", "VoF": "~2 GPa", "C": "", "VoC": ""}, {"M": "Ti-33Zr-3Fe-4Cr", "F": "plastic strain", "VoF": "33.6%", "C": "", "VoC": ""}], "text": "Mechanical properties evaluation reveals the highest ultimate compressive strength (~2 GPa) and superior plastic strain (33.6%) in Ti-33Zr-3Fe-4Cr alloy."}, {"data_id": 77, "set": [{"M": "Ti-33Zr-3Fe-4Cr", "F": "large plasticity", "VoF": "33.6%", "C": "", "VoC": ""}, {"M": "Ti-33Zr-3Fe-4Cr", "F": "hardness", "VoF": "8.6 GPa", "C": "", "VoC": ""}, {"M": "Ti-33Zr-3Fe-4Cr", "F": "ultimate compressive strength", "VoF": "~2 GPa", "C": "", "VoC": ""}, {"M": "Ti-33Zr-3Fe-4Cr", "F": "elastic modulus", "VoF": "130 GPa", "C": "", "VoC": ""}, {"M": "Ti-33Zr-3Fe-4Cr", "F": "yield strength", "VoF": "1111 MPa", "C": "", "VoC": ""}], "text": " Ti-33Zr-3Fe-4Cr exhibits excellent mechanical properties, including superior yield strength (1111 MPa), massive ultimate compressive strength (~2 GPa), large plasticity (33.6%) with comparable elastic modulus (130 GPa) and good hardness (8.6 GPa)"}, {"data_id": 192, "set": [{"M": "Ti-6Cr-3Sn", "F": "fracture strain", "VoF": "41%", "C": "", "VoC": ""}, {"M": "Ti-6Cr-3Sn", "F": "yield stress", "VoF": "300 MPa", "C": "", "VoC": ""}], "text": "Ti-6Cr-3Sn alloy exhibited maximum ductility of 41% fracture strain and relatively low yield stress (300 MPa)."}, {"data_id": 93, "set": [{"M": "TMM-63", "F": "Young\u02bcs moduli", "VoF": "86 GPa", "C": "", "VoC": ""}, {"M": "TMM-64", "F": "Young\u02bcs moduli", "VoF": "85 GPa", "C": "", "VoC": ""}, {"M": "TMM-54", "F": "Young\u02bcs moduli", "VoF": "84 GPa", "C": "", "VoC": ""}, {"M": "TMM-53", "F": "Young\u02bcs moduli", "VoF": "88 GPa", "C": "", "VoC": ""}], "text": "The differences among the Young\u02bcs moduli of the  alloys are negligible: TMM-53 (88 GPa), TMM-54 (84 GPa),  TMM-63 (86 GPa), and TMM-64 (85 GPa)."}, {"data_id": 7, "set": [{"M": "Ti77Fe20Sn3", "F": "Er", "VoF": "36.4 GPa", "C": "", "VoC": ""}, {"M": "Ti79Fe20Sn1", "F": "Er", "VoF": "49.4 GPa", "C": "", "VoC": ""}, {"M": "Ti75Fe20Sn5", "F": "Er", "VoF": "33.6 GPa", "C": "", "VoC": ""}, {"M": "Ti80Fe20", "F": "Er", "VoF": "44.9 GPa", "C": "", "VoC": ""}], "text": "The Er values of Ti80Fe20 and Ti79Fe20Sn1 alloys are 44.9 GPa and 49.4 GPa, respectively, which are larger than those of Ti77Fe20Sn3 (36.4 GPa) and Ti75Fe20Sn5 (33.6 GPa) alloys."}, {"data_id": 101, "set": [{"M": "Ti\u201312Mo", "F": "Young\u2019s modulus", "VoF": "90 GPa", "C": "", "VoC": ""}, {"M": "Ti\u201312Mo", "F": "elongation", "VoF": "45%", "C": "", "VoC": ""}, {"M": "Ti\u201312Mo", "F": "yield stress", "VoF": "550 MPa", "C": "", "VoC": ""}], "text": "Fig. 6 presents the stress-elongation curve of the recrystallized Ti\u201312Mo alloy obtained by tensile test. The tensile curve indicates a yield stress at about 550 MPa, followed by an excellent ductility with an elongation percentage as high as 45%. The Young\u2019s modulus was measured by using an extensometer and a value close to 90 GPa was found."}, {"data_id": 38, "set": [{"M": "Ti\u201324Nb\u20134Zr\u20137.9Sn", "F": "tensile strength", "VoF": "850 MPa", "C": "", "VoC": ""}, {"M": "Ti\u201324Nb\u20134Zr\u20137.9Sn", "F": "Young\u2019s modulus", "VoF": "42 GPa", "C": "", "VoC": ""}], "text": "The elastic deformation behaviour of a b-type titanium alloy Ti\u201324Nb\u20134Zr\u20137.9Sn (wt.%) for biomedical applications was investigated in this study and the following conclusions are drawn: As hot-rolled alloy exhibits peculiar non-linear elastic deformation behaviour with maximum recoverable strain up to 3.3%, incipient Young\u2019s modulus about 42 GPa and ultimate tensile strength about 850 MPa"}, {"data_id": 88, "set": [{"M": "Ti-15Mo-5Zr-3Al", "F": "elongation", "VoF": "25%", "C": "", "VoC": ""}, {"M": "Ti-15Mo-5Zr-3Al", "F": "yield strength", "VoF": "838 MPa", "C": "", "VoC": ""}, {"M": "Ti-15Mo-5Zr-3Al", "F": "Young\u2019s modulus", "VoF": "80 GPa", "C": "", "VoC": ""}], "text": "Ti-15Mo-5Zr-3Al in solution treated condition shows a Young\u2019s modulus of 80 GPa, a yield strength of 838 MPa, and an elongation of 25%"}, {"data_id": 143, "set": [{"M": "Ti-12Mo-5Zr", "F": "yielding strength", "VoF": "> 650 MPa", "C": "", "VoC": ""}, {"M": "Ti-12Mo-5Zr", "F": "elongation", "VoF": "30%", "C": "", "VoC": ""}], "text": "The Ti-12Mo-5Zr alloy exhibits excellent combination of improved yielding strength (> 650 MPa), high ductility (uniform elongation 30%) and work-hardening behaviour."}, {"data_id": 153, "set": [{"M": "Ti\u2013Ta alloys", "F": "tensile strength", "VoF": "510 MPa", "C": "Ta", "VoC": "10%"}, {"M": "Ti\u2013Ta alloys", "F": "tensile strength", "VoF": "530 MPa", "C": "Ta", "VoC": "50%"}], "text": " Ti\u2013Ta alloys are much higher than those of pure titanium, and varies between 510 and 690 MPa for the former, and 400 and 610 MPa for the latter. As an example, it can be seen that the tensile strength is 510 MPa at 10% Ta, and increases with increasing Ta content, then decreases after Ta content exceeds 30% and reaches a valley value of 530 MPa at 50% Ta. Afterwards, it increases again and reaches the peak value of 690 MPa at 60% Ta."}, {"data_id": 180, "set": [{"M": "TZN", "F": "elastic modulus", "VoF": "92 GPa", "C": "heat treated", "VoC": ""}], "text": "The elastic modulus of the heat treated TZN samples varied from 66 to 92 GPa."}, {"data_id": 89, "set": [{"M": "Ti-35Nb-4Sn", "F": "elongation", "VoF": "13%", "C": "", "VoC": ""}, {"M": "Ti-35Nb-4Sn", "F": "yield strength", "VoF": "620 MPa", "C": "", "VoC": ""}, {"M": "Ti-35Nb-4Sn", "F": "Young\u2019s modulus", "VoF": "43 GPa", "C": "", "VoC": ""}], "text": "Ti-35Nb-4Sn in a 89% reduction, cold rolled condition shows a very low Young\u2019s modulus of 43 GPa, a yield strength of approximately 620 MPa, and an elongation of approximately 13%"}, {"data_id": 246, "set": [{"M": "CrMnFeCoNi", "F": "yield strength", "VoF": "\u223c1.5 GPa", "C": "", "VoC": ""}], "text": "Through cold rolling, CrMnFeCoNi HEAs with fine grains and high density of dislocations show a high yield strength of \u223c1.5 GPa but exhibit very low ductility"}, {"data_id": 107, "set": [{"M": "TNZMS", "F": "elongation", "VoF": "19%", "C": "", "VoC": ""}, {"M": "TNZMS", "F": "hardness", "VoF": "265 HV", "C": "", "VoC": ""}, {"M": "TNZMS", "F": "ultimate strength", "VoF": "809 MPa", "C": "", "VoC": ""}, {"M": "TNZMS", "F": "Young\u2019s modulus", "VoF": "65.4 GPa", "C": "", "VoC": ""}, {"M": "TNZMS", "F": "yield strength", "VoF": "780 MPa", "C": "", "VoC": ""}], "text": "The CR+ST TNZMS alloy exhibited the best combination of properties among all the alloy samples, with a yield strength of 780 MPa, ultimate strength of 809 MPa, elongation of 19%, Young\u2019s modulus of 65.4 GPa, and hardness of 265 HV."}, {"data_id": 102, "set": [{"M": "Ti\u201312Mo", "F": "tensile strength", "VoF": "1600 MPa", "C": "", "VoC": ""}], "text": "Tensile test results indicated a very high strengthening effect after appropriate thermo-mechanical treatments, which is particularly huge with the Ti\u201312Mo alloy where a tensile strength as high as around 1600 MPa was obtained after a two-step annealing treatment."}, {"data_id": 130, "set": [{"M": "Fe1.0 alloy", "F": "Young's modulus", "VoF": "~59 GPa", "C": "", "VoC": ""}, {"M": "Fe1.0 alloy", "F": "E", "VoF": "~59 GPa", "C": "", "VoC": ""}, {"M": "Fe1.0 alloy", "F": "ltimate tensile strength", "VoF": "~723 MPa", "C": "", "VoC": ""}], "text": "The as-quenched Fe1.0 alloy showed a large elongation (EL) of 25% at rupture, a high ultimate tensile strength (UTS, ~723 MPa) and a low Young's modulus (E, ~59 GPa)."}, {"data_id": 37, "set": [{"M": "Ti\u201310Fe\u201310Ta", "F": "plasticity", "VoF": "", "C": "", "VoC": ""}, {"M": "Ti\u201310Fe\u201310Ta", "F": "Young\u2019s modulus", "VoF": "", "C": "", "VoC": ""}, {"M": "Ti\u20136Al\u20134V", "F": "yield strength", "VoF": "970 MPa", "C": "", "VoC": ""}, {"M": "CP-Ti", "F": "yield strength", "VoF": "552 MPa", "C": "", "VoC": ""}], "text": "Ti\u201310Fe\u201310Ta alloy has the lowest Young\u2019s modulus and the highest plasticity among the alloys.Moreover, its compressive yield strength is much higher than that of CP-Ti (552 MPa) and is greater than that of Ti\u20136Al\u20134V alloy (970 MPa)"}, {"data_id": 193, "set": [{"M": "Ti-6Cr-3Sn", "F": "fracture strain", "VoF": "41%", "C": "", "VoC": ""}, {"M": "Ti-6Cr-3Sn", "F": "recovery ratio", "VoF": "58%", "C": "", "VoC": ""}], "text": "Among the developed Ti-xCr-3Sn alloys, Ti-6Cr-3Sn alloy showed maximum ductility (41% fracture strain), maximum (58%) recovery ratio due to shape memory effect and maximum pseoudoelastic response due to stress induced martensitic transformation and twinning deformation mode."}, {"data_id": 208, "set": [{"M": "NbTiVZr", "F": "yield strength", "VoF": "1320 MPa", "C": "", "VoC": ""}, {"M": "Al0.5NbTiVZr", "F": "yield strength", "VoF": "960 MPa", "C": "", "VoC": ""}], "text": "The NbTiVZr alloy had the highest yield strength of 1320 MPa, and the Al0.5NbTiVZr alloy has considerably lower yield strength of 960 MPa."}, {"data_id": 125, "set": [{"M": "Ti64", "F": "elastic admissible strain", "VoF": "0.77%", "C": "", "VoC": ""}, {"M": "Ti513", "F": "elastic admissible strain", "VoF": "1.42%", "C": "", "VoC": ""}], "text": "A higher value is the induction of a good balance between yield strength and Young\u2019s modulus [2,21]. The calculated elastic admissible strain of Ti513 (1.42%) is much higher than that of Ti64 ELI (0.77%), indicating a significant promise as a metallic implant."}, {"data_id": 78, "set": [{"M": "Ti\u201315Nb", "F": "hardness", "VoF": "413", "C": "", "VoC": ""}, {"M": "Ti\u201320Nb", "F": "hardness", "VoF": "332 HV", "C": "", "VoC": ""}], "text": "Accordingly, they obtained significantly elevated hardness values than those shown in Fig. 4a and  Table 1, such as 413 and 332 HV 0.5, for the Ti\u201315Nb and Ti\u201320Nb (wt. %) alloys, respectively."}, {"data_id": 178, "set": [{"M": "Ti-25Nb-3Fe", "F": "bending modulus", "VoF": "70 GPa", "C": "", "VoC": ""}], "text": "An increase in hardness was observed upon the addition of 1 and 3 wt pct Fe due to x phase precipitation, but the bending modulus of the alloy Ti-25Nb-3Fe, of 70 GPa, was counterintuitively lower than that of the base alloy."}, {"data_id": 209, "set": [{"M": "NbTiVZr", "F": "ductility", "VoF": "4.2 %", "C": "", "VoC": ""}], "text": "For example, the compression ductility of the NbTiVZr alloy was 4.2 %, and the Al1.5NbTiVZr alloy does not exhibited plastic deformation at all and brittle fractured when strain reached 1310 MPa."}, {"data_id": 73, "set": [{"M": "Ti-38.3Ta-22Zr-8.1Nb", "F": "elastic strain", "VoF": "1.57 \u00b1 0.27 (%)", "C": "", "VoC": ""}, {"M": "Ti-38.3Ta-22Zr-8.1Nb", "F": "tensile yield strength", "VoF": "1107.42 \u00b1 144.68 MPa", "C": "", "VoC": ""}, {"M": "Ti-38.3Ta-22Zr-8.1Nb", "F": "Young\u2019s modulus", "VoF": "73.12 \u00b1 4.43 GPa", "C": "", "VoC": ""}, {"M": "Ti- 38.9Ta-25Zr-5Nb", "F": "tensile yield strength", "VoF": "932.11 \u00b1 195.22 MPa", "C": "", "VoC": ""}, {"M": "Ti- 38.9Ta-25Zr-5Nb", "F": "elastic strain", "VoF": "74.98 \u00b1 2.19 GPa", "C": "", "VoC": ""}, {"M": "Ti- 38.9Ta-25Zr-5Nb (TTZN-2)", "F": "Young\u2019s modulus", "VoF": "74.98 \u00b1 2.19 GPa", "C": "", "VoC": ""}, {"M": "Ti-39.5Ta-28Zr-2.5Nb", "F": "elastic strain", "VoF": "1.29 \u00b1 0.16 (%)", "C": "", "VoC": ""}, {"M": "Ti-39.5Ta-28Zr-2.5Nb", "F": "tensile yield strength", "VoF": "953.58 \u00b1 120.76 MPa", "C": "", "VoC": ""}, {"M": "Ti-39.5Ta-28Zr-2.5Nb", "F": "Young\u2019s modulus values", "VoF": "76.62 \u00b1 2.38 GPa", "C": "", "VoC": ""}], "text": "In this study, three new Ti-Ta-Zr-Nb alloys, namely Ti-38.3Ta-22Zr-8.1Nb (TTZN-1), Ti- 38.9Ta-25Zr-5Nb (TTZN-2) and Ti-39.5Ta-28Zr-2.5Nb (TTZN-3), have been designed and  fabricated with the cold-crucible levitation melting (CCLM) method.The tensile yield strength, elastic strain and Young\u2019s modulus values are 1107.42 \u00b1 144.68 MPa, 932.11 \u00b1 195.22 MPa and 953.58 \u00b1 120.76 MPa; 1.57 \u00b1 0.27 (%), 1.25 \u00b1 0.27 (%) and 1.29 \u00b1 0.16 (%); and 73.12 \u00b1 4.43 GPa, 74.98 \u00b1 2.19 GPa and 76.62 \u00b1 2.38 GPa, for TTZN-1,  TTZN-2 and TTZN-3, respectively."}]

File: data/MaterialSet/test_random.json
[
    {
        "data_id": 142,
        "text": "The Young\u2019s modulus of 1133K ST Ti\u201312Mo\u20135Zr is 64.5 GPa, which is much closer to natural bone,",
        "set": [
            {
                "M": "Ti\u201312Mo\u20135Zr",
                "F": "Young\u2019s modulus",
                "VoF": "64.5 GPa",
                "C": "",
                "VoC": ""
            }
        ]
    },
    {
        "data_id": 263,
        "text": "For example, WNbMoTa alloy forms a single body-centered cubic (bcc) phase and its yield strength is still up to 405 MPa at 1873 K",
        "set": [
            {
                "M": "WNbMoTa",
                "F": "yield strength",
                "VoF": "405 MPa",
                "C": "",
                "VoC": "1873 K"
            }
        ]
    },
    {
        "data_id": 72,
        "text": "Ti\u201324.3Nb\u20138.3Sn, nearly equal to the current composition less Zr, has a tensile strength of 460 MPa.",
        "set": [
            {
                "M": "Ti\u201324.3Nb\u20138.3Sn",
                "F": "tensile strength",
                "VoF": "460 MPa",
                "C": "",
                "VoC": ""
            }
        ]
    },
    {
        "data_id": 174,
        "text": "The UTS increased to 689 \u00b1 6 MPa for Ti-30Nb-5Fe.",
        "set": [
            {
                "M": "Ti-30Nb-5Fe",
                "F": "UTS",
                "VoF": "689 \u00b1 6 MPa",
                "C": "",
                "VoC": ""
            }
        ]
    },
    {
        "data_id": 186,
        "text": " Also, Kopova et al. proposed the addition of 2  wt.% of Fe to the commercial TNZT alloy, which has a modulus of 55 GPa in the asquenched condition.",
        "set": [
            {
                "M": "TNZT",
                "F": "modulus",
                "VoF": "55 GPa",
                "C": "",
                "VoC": ""
            }
        ]
    },
    {
        "data_id": 262,
        "text": " The WMoNbCrTi HEA, sintered from the 30 h milling powder, exhibits the highest hardness value of 10.40 Gpa",
        "set": [
            {
                "M": "WMoNbCrTi",
                "F": "hardness",
                "VoF": "10.40 Gpa",
                "C": "",
                "VoC": ""
            }
        ]
    },
    {
        "data_id": 167,
        "text": "Ti\u201324Nb\u20134Zr alloy subjected to aging treatment at 573K for 1.8 ks, 3.6 ks, and 7.2 ks performed a low Young\u2019s modulus of 62 GPa and ultimate tensile strength around 600 MPa.",
        "set": [
            {
                "M": "Ti\u201324Nb\u20134Zr",
                "F": "Young\u2019s modulus",
                "VoF": "62 GPa",
                "C": "",
                "VoC": ""
            },
            {
                "M": "Ti\u201324Nb\u20134Zr",
                "F": "ultimate tensile strength",
                "VoF": "600 MPa",
                "C": "",
                "VoC": ""
            }
        ]
    },
    {
        "data_id": 9,
        "text": "The TNF0 alloy exhibits the lowest yield strength  (785 \u00b1 7 MPa) among all the investigated alloys due to having only one solute element (i.e. Fe) in the alloy composition. yield strength then increases to 1097 \u00b1 20 MPa for the TNF2 alloy due to having two solute elements (i.e. Fe and Cr) in the alloy composition as well as  having the lowest \u03b2 grain size (42 \u00b5m) among all the investigated alloys",
        "set": [
            {
                "M": "TNF0",
                "F": "yield strength",
                "VoF": "785 \u00b1 7 MPa",
                "C": "",
                "VoC": ""
            },
            {
                "M": "TNF2",
                "F": "yield strength",
                "VoF": "1097 \u00b1 20 MPa",
                "C": "",
                "VoC": ""
            }
        ]
    },
    {
        "data_id": 45,
        "text": "With Fe content increasing to 1.5 wt%, ZTAFV-1.5 alloy has an ultimate tensile strength of 1667 MPa, but it exhibits a lower total elongation of 2.34%",
        "set": [
            {
                "M": "ZTAFV-1.5",
                "F": "ultimate tensile strength",
                "VoF": "1667 MPa",
                "C": "",
                "VoC": ""
            },
            {
                "M": "ZTAFV-1.5",
                "F": "elongation",
                "VoF": "2.34%",
                "C": "",
                "VoC": ""
            }
        ]
    },
    {
        "data_id": 140,
        "text": "Two symbolic  alloys, Ti\u201312Mo\u20136Zr\u20132Fe and Ti\u201335Nb\u20137Zr\u20135Ta, showed an elastic modulus of 74\u201386 GPa and 55 GPa respectively and excellent biocompatibility",
        "set": [
            {
                "M": "Ti\u201312Mo\u20136Zr\u20132Fe",
                "F": "elastic modulus",
                "VoF": "74\u201386 GPa",
                "C": "",
                "VoC": ""
            },
            {
                "M": "Ti\u201335Nb\u20137Zr\u20135Ta",
                "F": "elastic modulus",
                "VoF": "55 GPa",
                "C": "",
                "VoC": ""
            }
        ]
    },
    {
        "data_id": 51,
        "text": "The a phase-dominated binary Ti\u20137.5Mo alloy had a bending strength (1749 MPa) and modulus (65 GPa) lower than all those containing iron.",
        "set": [
            {
                "M": "Ti\u20137.5Mo",
                "F": "bending strength",
                "VoF": "1749 MPa",
                "C": "",
                "VoC": ""
            },
            {
                "M": "Ti\u20137.5Mo",
                "F": "modulus",
                "VoF": "65 GPa",
                "C": "",
                "VoC": ""
            }
        ]
    },
    {
        "data_id": 57,
        "text": "It should be noted that 523 K HT of (Ti\u201335Nb)\u20134Sn exhibits high strength over 800 MPa with an appreciable elongation to fracture of 6.5%.",
        "set": [
            {
                "M": "Ti\u201335Nb)\u20134Sn",
                "F": "strength",
                "VoF": "800 MPa",
                "C": "",
                "VoC": ""
            },
            {
                "M": "Ti\u201335Nb)\u20134Sn",
                "F": "elongation",
                "VoF": "6.5%",
                "C": "",
                "VoC": ""
            }
        ]
    },
    {
        "data_id": 187,
        "text": "Ti-6Cr-3Sn alloy exhibited maximum ductility of 41% fracture strain and relatively low yield stress (300 MPa).",
        "set": [
            {
                "M": "Ti-6Cr-3Sn",
                "F": "fracture strain",
                "VoF": "41%",
                "C": "",
                "VoC": ""
            },
            {
                "M": "Ti-6Cr-3Sn",
                "F": "yield stress",
                "VoF": "300 MPa",
                "C": "",
                "VoC": ""
            }
        ]
    },
    {
        "data_id": 194,
        "text": "The TiC10 alloy yield strength were 1490 MPa and 1190 MPa when the sintering temperatures were 950 \u00b0C and 1000 \u00b0C, respectively",
        "set": [
            {
                "M": "TiC10",
                "F": "yield strength",
                "VoF": "1490 MPa",
                "C": "",
                "VoC": ""
            },
            {
                "M": "TiC10",
                "F": "yield strength",
                "VoF": "1190 MPa",
                "C": "",
                "VoC": ""
            }
        ]
    },
    {
        "data_id": 97,
        "text": "The curves of Ta20Nb20W20Mo20V20 and Ta25Nb25W25Mo25 alloys, which have sigma0.2 = 1246 MPa and 1058 MPa, respectively.",
        "set": [
            {
                "M": "Ta20Nb20W20Mo20V20",
                "F": "sigma0.2",
                "VoF": "1246 MPa",
                "C": "",
                "VoC": ""
            },
            {
                "M": "Ta25Nb25W25Mo25",
                "F": "sigma0.2",
                "VoF": "1058 MPa",
                "C": "",
                "VoC": ""
            }
        ]
    },
    {
        "data_id": 88,
        "text": "Ti-15Mo-5Zr-3Al in solution treated condition shows a Young\u2019s modulus of 80 GPa, a yield strength of 838 MPa, and an elongation of 25%",
        "set": [
            {
                "M": "Ti-15Mo-5Zr-3Al",
                "F": "elongation",
                "VoF": "25%",
                "C": "",
                "VoC": ""
            },
            {
                "M": "Ti-15Mo-5Zr-3Al",
                "F": "yield strength",
                "VoF": "838 MPa",
                "C": "",
                "VoC": ""
            },
            {
                "M": "Ti-15Mo-5Zr-3Al",
                "F": "Young\u2019s modulus",
                "VoF": "80 GPa",
                "C": "",
                "VoC": ""
            }
        ]
    },
    {
        "data_id": 138,
        "text": " Meanwhile, the yield strength of Ti-12Mo-5Zr (> 650 MPa) alloy is also much higher than Ti-Mo-W alloy (500 Mpa) [9] and Ti-Cr-Sn alloy (550 Mpa)",
        "set": [
            {
                "M": "Ti-Cr-Sn",
                "F": "yield strength",
                "VoF": "550 Mpa",
                "C": "",
                "VoC": ""
            },
            {
                "M": "Ti-Mo-W",
                "F": "yield strength",
                "VoF": "500 Mpa",
                "C": "",
                "VoC": ""
            },
            {
                "M": "Ti-12Mo-5Zr",
                "F": "yield strength",
                "VoF": "> 650 MPa",
                "C": "",
                "VoC": ""
            }
        ]
    },
    {
        "data_id": 13,
        "text": "Young\u2019s modulus of Ti-Mo5-CR drastically decreases to 59 GPa from 75 GPa (after ST), and Young\u2019s modulus of Ti-Mo6-CR slightly decreases to 61 Gpa from 63 GPa (after ST); however, Young\u2019s modulus of Ti-Mo7-CR increases to 73 GPa from 66 GPa (after ST).",
        "set": [
            {
                "M": "Ti-Mo5-CR",
                "F": "Young\u2019s modulus",
                "VoF": "59 GPa",
                "C": "",
                "VoC": ""
            },
            {
                "M": "Ti-Mo6-CR",
                "F": "Young\u2019s modulus",
                "VoF": "61 Gpa",
                "C": "",
                "VoC": ""
            },
            {
                "M": "Ti-Mo7-CR",
                "F": "Young\u2019s modulus",
                "VoF": "73 GPa",
                "C": "",
                "VoC": ""
            }
        ]
    },
    {
        "data_id": 145,
        "text": "Ti80Fe14Sn3Nb3 exhibited exceptionally high  yield stress of 1.88 GPa as a beta-type alloy, which value is comparable to that of Ti-Fe  based ultrafine eutectic alloys [14]. Moreover, a significant strain-hardening (520 MPa)  was achieved along with the entire plastic strain (32 % ).",
        "set": [
            {
                "M": "Ti80Fe14Sn3Nb3",
                "F": "strain-hardening",
                "VoF": "520 MPa",
                "C": "",
                "VoC": ""
            },
            {
                "M": "Ti80Fe14Sn3Nb3",
                "F": "yield stress",
                "VoF": "1.88 GPa",
                "C": "",
                "VoC": ""
            },
            {
                "M": "Ti80Fe14Sn3Nb3",
                "F": "plastic strain",
                "VoF": "32 %",
                "C": "",
                "VoC": ""
            }
        ]
    },
    {
        "data_id": 109,
        "text": "Fig. 4(inset) demonstrates the Young's modulus obtained from the compressive stress\u2013strain curves of the Ti\u201315Zr\u20135Cr\u20132Al alloy under various heat treatment conditions. It is found that the WQ specimen (58 GPa) exhibited the lowest Young's modulus as compared to that of c.p. Ti (104 GPa), Ti\u201315Zr\u20135Cr alloy (129 GPa).",
        "set": [
            {
                "M": "Ti\u201315Zr\u20135Cr\u20132Al",
                "F": "Young's modulus",
                "VoF": "58 GPa",
                "C": "",
                "VoC": ""
            },
            {
                "M": "Ti\u201315Zr\u20135Cr",
                "F": "Young's modulus",
                "VoF": "129 GPa",
                "C": "",
                "VoC": ""
            },
            {
                "M": "c.p. Ti",
                "F": "Young's modulus",
                "VoF": "104 GPa",
                "C": "",
                "VoC": ""
            }
        ]
    },
    {
        "data_id": 219,
        "text": "The calculated elastic constants C11, elastic constants C12 and elastic constants C44 for the Ti20Zr20Hf20Nb20Ta20 single  crystalline disordered alloy yielded 160.2 GPa, 124.4 GPa and 62.4 GPa, respectively.",
        "set": [
            {
                "M": "Ti20Zr20Hf20Nb20Ta20",
                "F": "elastic constants C11",
                "VoF": "160.2 GPa",
                "C": "",
                "VoC": ""
            },
            {
                "M": "Ti20Zr20Hf20Nb20Ta20",
                "F": "elastic constants C12",
                "VoF": "124.4 GPa",
                "C": "",
                "VoC": ""
            },
            {
                "M": "Ti20Zr20Hf20Nb20Ta20",
                "F": "elastic constants C44",
                "VoF": "62.4 GPa",
                "C": "",
                "VoC": ""
            }
        ]
    },
    {
        "data_id": 166,
        "text": "Ti\u201324Nb\u20132Zr alloy subjected to aging treatment at 573K for 7.2 ks exhibited an ultimate tensile strength of 710 MPa, an elongation of 13%, a Young\u2019s modulus of 64 GPa, and a super-elastic recovery strain of 4.3%.",
        "set": [
            {
                "M": "Ti\u201324Nb\u20132Zr",
                "F": "super-elastic recovery strain",
                "VoF": "4.3%",
                "C": "",
                "VoC": ""
            },
            {
                "M": "Ti\u201324Nb\u20132Zr",
                "F": "Young\u2019s modulus",
                "VoF": "64 GPa",
                "C": "",
                "VoC": ""
            },
            {
                "M": "Ti\u201324Nb\u20132Zr",
                "F": "ultimate tensile strength",
                "VoF": "710 MPa",
                "C": "",
                "VoC": ""
            },
            {
                "M": "Ti\u201324Nb\u20132Zr",
                "F": "elongation",
                "VoF": "13%",
                "C": "",
                "VoC": ""
            }
        ]
    },
    {
        "data_id": 40,
        "text": " While the heat-treated samples of Ti-Cu presented a hardness of 240 HV and ultimate tensile strength of 676 MPa, the cast samples of Ti-Cu alloy presented a hardness of 380 HV and the ultimate tensile strength of 895 MPa",
        "set": [
            {
                "M": "Ti-Cu",
                "F": "ultimate tensile strength",
                "VoF": "676 MPa",
                "C": "",
                "VoC": ""
            },
            {
                "M": "Ti-Cu",
                "F": "hardness",
                "VoF": "240 HV",
                "C": "",
                "VoC": ""
            },
            {
                "M": "Ti-Cu",
                "F": "ultimate tensile strength",
                "VoF": "895 MPa",
                "C": "",
                "VoC": ""
            },
            {
                "M": "Ti-Cu",
                "F": "hardness",
                "VoF": "380 HV",
                "C": "",
                "VoC": ""
            }
        ]
    }
]
