Repository: HEI-MENGZHE/Material_Tuple

File: data/MaterialSet/test_sets.json
[
  {
    "data_id": "1",
    "set": [
      {
        "M": "Ti\u20137Fe",
        "F": "hardness",
        "VoF": "325",
        "C": "",
        "VoC": ""
      },
      {
        "M": "Ti\u20137Fe\u2013xNb",
        "F": "hardness",
        "VoF": "520 Hv",
        "C": "",
        "VoC": ""
      },
      {
        "M": "Ti\u20137Fe",
        "F": "compressive yield strength",
        "VoF": "985",
        "C": "",
        "VoC": ""
      },
      {
        "M": "Ti\u20137Fe\u2013xNb",
        "F": "compressive yield strength",
        "VoF": "1847 MPa",
        "C": "",
        "VoC": ""
      }
    ],
    "text": "The hardness (325\u2013520 Hv) and compressive yield strength (985\u20131847 MPa) of Ti\u20137Fe and Ti\u20137Fe\u2013xNb alloys varied depending on the relative proportions of \u03b2 and \u03b1\u2033 phases. However, they were better than for the best commercial Ti-based biomaterials, CP-Ti (190 Hv,552 MPa) and Ti\u20136Al\u20134V (294 Hv, 970 MPa) alloys",
    "text_id": "3"
  }]

File: data/MaterialSet/test_simple.json
[{"data_id": 0, "set": [{"M": "Ti\u20137Fe\u201311Nb", "F": "deformability", "VoF": "42% strain", "C": "", "VoC": ""}, {"M": "Ti\u20137Fe\u201311Nb", "F": "Young's modulus", "VoF": "84 GPa", "C": "", "VoC": ""}], "text": "Ti\u20137Fe\u201311Nb possesses the lowest Young's modulus (84 GPa) and the highest deformability (42% strain) among the designed alloys due to the single \u03b2 phase microstructure."}, {"data_id": 10, "set": [{"M": "TNF0", "F": "yield strength", "VoF": "785 \u00b1 7 MPa", "C": "", "VoC": ""}, {"M": "TNF2", "F": "Yield strength", "VoF": "1097 \u00b1 20 MPa", "C": "", "VoC": ""}], "text": "The TNF0 alloy exhibits the lowest yield strength  (785 \u00b1 7 MPa) among all the investigated alloys due to having only one solute element (i.e. Fe) in the alloy composition. Yield strength then increases to 1097 \u00b1 20 MPa for the TNF2 alloy due to having two solute elements (i.e. Fe and Cr) in the alloy composition as well as  having the lowest \u03b2 grain size (42 \u00b5m) among all the investigated alloys"}, {"data_id": 14, "set": [{"M": "Ti-7Mo-3Cr", "F": "ductility", "VoF": "0.15", "C": "The addition of 1 wt% Fe", "VoC": "1 wt%"}, {"M": "Ti-7Mo-3Cr", "F": "yield strength", "VoF": "1210 MPa", "C": "", "VoC": ""}], "text": " The addition of 1 wt% Fe into our previously designed Ti-7Mo-3Cr alloy can efficiently control the growth of \u03c9 phase following air-cooling, resulting in a ultrahigh yield strength (Rp0.2of 1210 MPa) with large ductility (\u03b5f of 0.15)"}, {"data_id": 19, "set": [{"M": "specimens", "F": "elastic modulus", "VoF": "82 GPa", "C": "A- 500", "VoC": ""}, {"M": "specimens", "F": "elastic modulus", "VoF": "60 GPa", "C": "STQ", "VoC": ""}], "text": "The elastic modulus of the STQ and A- 500 specimens was 60 GPa and 82 GPa respectively (Table 1)."}, {"data_id": 21, "set": [{"M": "CP Ti", "F": "Young\u2019s modulus", "VoF": "105 GPa", "C": "", "VoC": ""}, {"M": "TTN", "F": "elastic domain", "VoF": "200 MPa", "C": "", "VoC": ""}], "text": " For CP Ti, the tensile curve shows a classical linear elastic behaviour with a constant Young\u2019s modulus evaluated at 105 GPa, whereas the TTN alloy exhibits a stress plateau to approximately 200 MPa in the elastic domain."}, {"data_id": 22, "set": [{"M": "TTN", "F": "Young\u2019s modulus", "VoF": "55 GPa", "C": "", "VoC": ""}, {"M": "CP Ti", "F": "", "VoF": "", "C": "", "VoC": ""}], "text": " Consequently, a considerably lower Young\u2019s modulus (55 GPa) is obtained for the TTN alloy compared to that of CP Ti."}, {"data_id": 28, "set": [{"M": "Ti-11Nb-9Fe", "F": "elastic modulus", "VoF": "82 GPa", "C": "", "VoC": ""}, {"M": "Ti-11Nb-9Fe", "F": "plastic strain", "VoF": "38%", "C": "", "VoC": ""}], "text": " The lowest elastic modulus (82 GPa) and highest plastic strain (38%) are observed in full \u03b2 Ti-11Nb-9Fe alloy"}, {"data_id": 30, "set": [{"M": "Ti\u20136Al\u20134V", "F": "Young\u2019s modulus", "VoF": "120 GPa", "C": "", "VoC": ""}, {"M": "Ti\u201312Mo\u20135Ta", "F": "Young\u2019s modulus", "VoF": "74 GPa", "C": "", "VoC": ""}], "text": "In the work of Gordin et al. [7], the ultrasonic technique was used to measure Young\u2019s modulus of the Ti\u201312Mo\u20135Ta alloy as well in the Ti\u20136Al\u20134V alloy. The values were 74 GPa and 120 GPa, respectively"}, {"data_id": 32, "set": [{"M": "Ti\u201312Mo\u20133Nb", "F": "corrosion potential", "VoF": "45 mV (Ag/AgCl)", "C": "", "VoC": ""}, {"M": "Ti\u20136Al\u20134V", "F": "corrosion potential", "VoF": "\u2212140 mV (Ag/AgCl)", "C": "", "VoC": ""}], "text": "This alloy exhibited spontaneous passivation, although the corrosion potential obtained for the Ti\u201312Mo\u20133Nb alloy was at about 45 mV (Ag/AgCl), while for Ti\u20136Al\u20134V this value was at about \u2212140 mV (Ag/AgCl)"}, {"data_id": 34, "set": [{"M": "Ti\u20138Fe", "F": "highest hardness", "VoF": "467HV", "C": "", "VoC": ""}, {"M": "Ti\u20138Fe alloy", "F": "elastic modulus", "VoF": "128 GPa", "C": "", "VoC": ""}], "text": "The highest hardness (467HV) and elastic modulus (128 GPa) were observed for Ti\u20138Fe alloy which contained the highest volume fraction of a00 phase, 24%"}, {"data_id": 35, "set": [{"M": "Ti\u201310Fe\u201310Ta", "F": "hardness", "VoF": "343 HV", "C": "", "VoC": ""}, {"M": "Ti\u201310Fe\u201310Ta", "F": "elastic modulus", "VoF": "92 GPa", "C": "", "VoC": ""}], "text": "the hardness and elastic modulus values reach their minimum (343 HV, 92 GPa) for Ti\u201310Fe\u201310Ta alloy with a dominant b phase structure."}, {"data_id": 36, "set": [{"M": "Ti\u20138Fe", "F": "plastic strain", "VoF": "11%", "C": "", "VoC": ""}, {"M": "Ti\u20138Fe", "F": "yield strength", "VoF": "1560 MPa", "C": "", "VoC": ""}], "text": ". The Ti\u20138Fe exhibits the highest yield strength (1560 MPa) and the lowest plastic strain (11%) due to the presence of high proportion of martensitic a00 phase in its microstructure."}, {"data_id": 38, "set": [{"M": "Ti\u201324Nb\u20134Zr\u20137.9Sn", "F": "tensile strength", "VoF": "850 MPa", "C": "", "VoC": ""}, {"M": "Ti\u201324Nb\u20134Zr\u20137.9Sn", "F": "Young\u2019s modulus", "VoF": "42 GPa", "C": "", "VoC": ""}], "text": "The elastic deformation behaviour of a b-type titanium alloy Ti\u201324Nb\u20134Zr\u20137.9Sn (wt.%) for biomedical applications was investigated in this study and the following conclusions are drawn: As hot-rolled alloy exhibits peculiar non-linear elastic deformation behaviour with maximum recoverable strain up to 3.3%, incipient Young\u2019s modulus about 42 GPa and ultimate tensile strength about 850 MPa"}, {"data_id": 41, "set": [{"M": "Ti-30Nb- 1Mo-4Sn", "F": "ultimate strength", "VoF": "999 MPa", "C": "alloying and cold rolling plus annealing", "VoC": ""}, {"M": "Ti-30Nb- 1Mo-4Sn", "F": "ultralow modulus", "VoF": "45 GPa", "C": "alloying and cold rolling plus annealing", "VoC": ""}], "text": "In summary, by alloying and cold rolling plus annealing treatment, a metastable b-type Ti-30Nb- 1Mo-4Sn alloy with ultralow modulus of 45 GPa and high ultimate strength of 999 MPa was prepared."}, {"data_id": 45, "set": [{"M": "ZTAFV-1.5", "F": "ultimate tensile strength", "VoF": "1667 MPa", "C": "Fe content", "VoC": "1.5 wt%"}, {"M": "ZTAFV-1.5", "F": "elongation", "VoF": "2.34%", "C": "1.5 wt%", "VoC": "Fe content"}], "text": "With Fe content increasing to 1.5 wt%, ZTAFV-1.5 alloy has an ultimate tensile strength of \u03c3b 1667 MPa, but it exhibits a lower total elongation of \u03b5f 2.34%"}, {"data_id": 51, "set": [{"M": "Ti\u20137.5Mo", "F": "bending strength", "VoF": "1749 MPa", "C": "", "VoC": ""}, {"M": "Ti\u20137.5Mo", "F": "modulus", "VoF": "65 GPa", "C": "", "VoC": ""}], "text": "The a phase-dominated binary Ti\u20137.5Mo alloy had a bending strength (1749 MPa) and modulus (65 GPa) lower than all those containing iron."}, {"data_id": 56, "set": [{"M": "(Ti\u201335Nb)\u20134Sn", "F": "strength", "VoF": "over 800 MPa", "C": "HT", "VoC": "523 K"}, {"M": "(Ti\u201335Nb)\u20134Sn", "F": "elongation", "VoF": "6.5%", "C": "HT", "VoC": "523 K"}], "text": "It should be noted that 523 K HT of (Ti\u201335Nb)\u20134Sn exhibits high strength over 800 MPa with an appreciable elongation to fracture of 6.5%."}, {"data_id": 57, "set": [{"M": "(Ti\u201335Nb)\u2013 7.9Sn", "F": "Tensile strengths", "VoF": "500 MPa", "C": "", "VoC": ""}, {"M": "(Ti\u201335Nb)\u20134Sn", "F": "Tensile strength", "VoF": "500 MPa", "C": "", "VoC": ""}], "text": "Tensile strengths of ST (Ti\u201335Nb)\u20134Sn and (Ti\u201335Nb)\u2013 7.9Sn exhibit almost the same value of about 500 MPa"}, {"data_id": 58, "set": [{"M": "(Ti\u201335Nb)\u20134Sn", "F": "Tensile strength", "VoF": "800 MPa", "C": "heat treated", "VoC": "523 K"}, {"M": "(Ti\u201335Nb)\u20134Sn", "F": "Young\u2019s modulus", "VoF": "52 GPa", "C": "heat treated", "VoC": "523 K"}], "text": " Tensile strength of (Ti\u201335Nb)\u20134Sn heat treated at 523 K after cold rolling increases over 800 MPa with keeping low Young\u2019s modulus of 52 GPa which could be related to work hardening, grain refinement and  precipitation."}, {"data_id": 59, "set": [{"M": "Ti\u201315Mo", "F": "yield strength", "VoF": "439 MPa", "C": "", "VoC": ""}, {"M": "Ti\u201315Mo\u20131Fe", "F": "yield strength", "VoF": "837 MPa", "C": "", "VoC": ""}], "text": "The yield strength of the Ti\u201315Mo\u20131Fe alloy of 837 MPa was much higher than that of the Ti\u201315Mo alloy of 439 MPa due to the change in the deformation mode."}, {"data_id": 70, "set": [{"M": "Ti\u201330Nb\u201310Ta\u20135Zr", "F": "Young\u2019s modulus", "VoF": "66.9 GPa", "C": "", "VoC": ""}, {"M": "Ti\u201330Nb\u201310Ta\u20135Zr", "F": "tensile strength", "VoF": "804 MPa", "C": "", "VoC": ""}], "text": "In a systematic investigation of the composition and mechanical properties of this alloy it was found that the most desirable properties, combining 66.9 GPa Young\u2019s modulus and 804 MPa tensile strength, exist in a narrow composition range of b stabilizing elements Ta or Nb at Ti\u201330Nb\u201310Ta\u20135Zr.  "}, {"data_id": 75, "set": [{"M": "Ti-33Zr-3Fe-4Cr", "F": "ultimate compressive strength", "VoF": "~2 GPa", "C": "", "VoC": ""}, {"M": "Ti-33Zr-3Fe-4Cr", "F": "plastic strain", "VoF": "33.6%", "C": "", "VoC": ""}], "text": "Mechanical properties evaluation reveals the highest ultimate compressive strength (~2 GPa) and superior plastic strain (33.6%) in Ti-33Zr-3Fe-4Cr alloy."}, {"data_id": 78, "set": [{"M": "Ti\u201315Nb", "F": "hardness", "VoF": "413", "C": "", "VoC": ""}, {"M": "Ti\u201320Nb", "F": "hardness", "VoF": "332 HV", "C": "", "VoC": ""}], "text": "Accordingly, they obtained significantly elevated hardness values than those shown in Fig. 4a and  Table 1, such as 413 and 332 HV 0.5, for the Ti\u201315Nb and Ti\u201320Nb (wt. %) alloys, respectively."}, {"data_id": 80, "set": [{"M": "Ti-4733", "F": "yield strength", "VoF": "1204 MPa", "C": "", "VoC": ""}, {"M": "Ti-4733", "F": "ultimate tensile strength", "VoF": "1276 MPa", "C": "", "VoC": ""}], "text": "The highest yield strength of 1204 MPa and ultimate tensile strength of 1276 MPa are achieved  in the Ti-4733 alloy and for the \u03b2-STA condition thanks to the developed fine acicular \u03b1s phases."}, {"data_id": 84, "set": [{"M": "Ti-19Nb- 2.5Fe-10Zr", "F": "elastic modulus", "VoF": "69 GPa", "C": "", "VoC": ""}, {"M": "Ti-19Nb- 2.5Fe-10Zr", "F": "mechanical strength", "VoF": "1027 MPa", "C": "", "VoC": ""}], "text": " Despite the sound results reported in this section, none of the high-Nb alloys performed as well as the Ti-19Nb- 2.5Fe-10Zr (1027 MPa, 69 GPa) with respect to the mechanical properties. In other words, Ti-19Nb- 2.5Fe-10Zr seems to present an optimal trade-off between mechanical strength and low elastic modulus, reaching a unique elastic admissible strain."}, {"data_id": 92, "set": [{"M": "TMM-63", "F": "ultimate tensile strength", "VoF": "1145 MPa", "C": "", "VoC": ""}, {"M": "TMM-63", "F": "elongation", "VoF": "4%", "C": "", "VoC": ""}], "text": "In particular, TMM-63 shows the best combination of mechanical properties among the present alloys, with an elongation of 4% and an ultimate tensile strength of 1145 MPa."}, {"data_id": 95, "set": [{"M": "Ta25Nb25W25Mo25", "F": "Vickers hardness", "VoF": "4.5 GPa", "C": "", "VoC": ""}, {"M": "Ta20Nb20W20 Mo20V20", "F": "Vickers hardness", "VoF": "5.3 GPa", "C": "", "VoC": ""}], "text": "Two refractory HEAs, Ta25Nb25W25Mo25 and Ta20Nb20W20 Mo20V20, with considerably increased Tm and thus improved high-temperature strength values, have been reported recently. These alloys have a single-phase BCC structure and high Vickers hardness of 4.5 GPa and 5.3 GPa, respectively"}, {"data_id": 97, "set": [{"M": "Ta20Nb20W20Mo20V20", "F": "sigma0.2", "VoF": "1246 MPa", "C": "", "VoC": ""}, {"M": "Ta25Nb25W25Mo25", "F": "sigma0.2", "VoF": "1058 MPa", "C": "", "VoC": ""}], "text": "The deformation curves of Ta20Nb20W20Mo20V20 and Ta25Nb25W25Mo25 alloys, which have sigma0.2 = 1246 MPa and 1058 MPa, respectively."}, {"data_id": 105, "set": [{"M": "titanium alloys", "F": "elastic modulus", "VoF": "110 GPa", "C": "", "VoC": ""}, {"M": "human bone", "F": "elastic modulus", "VoF": "10-30  GPa", "C": "", "VoC": ""}], "text": "However, the titanium alloys currently in use also exhibit a high  elastic modulus (110 GPa) in comparison to that of the human bone elastic modulus (10-30  GPa)"}, {"data_id": 106, "set": [{"M": "Ti-22Nb-1Si (at.%)", "F": "elastic modulus", "VoF": "68 GPa", "C": "", "VoC": ""}, {"M": "Ti-35.4Nb-0.6Si (wt.%)", "F": "elastic modulus", "VoF": "68 GPa", "C": "", "VoC": ""}], "text": "For this silicon concentration, the elastic modulus value was (65 \u00b1 2) GPa, and its alloy composition is very close to the one investigated by Zhang et al. (2013a), in  which it was observed that the Ti-22Nb-1Si (at.%) (Ti-35.4Nb-0.6Si (wt.%)) alloy showed  elastic modulus of 68 GPa."}, {"data_id": 109, "set": [{"M": "Ti-25Nb-25Zr", "F": "elastic modulus", "VoF": "70 GPa", "C": "", "VoC": ""}, {"M": "Ti25Nb25Zr", "F": "elastic modulus", "VoF": "70 GPa", "C": "", "VoC": ""}], "text": "Recently, a new composition of a \u03b2-type Ti-25Nb-25Zr (Ti25Nb25Zr) alloy with a low elastic modulus (approximately 70 GPa) has been developed for bone implant applications [27,28]."}, {"data_id": 110, "set": [{"M": "Ti-25Nb-2Mo-4Sn", "F": "UTS", "VoF": "1113 MPa", "C": "", "VoC": ""}, {"M": "Ti-25Nb-2Mo-4Sn", "F": "ultimate tensile strength", "VoF": "1350 MPa", "C": "", "VoC": ""}], "text": "Particularly, Guo et al. have reported the UTS value for \u03b2-type Ti-25Nb-2Mo-4Sn (wt%) alloys approximately 1113 MPa whereas the ultimate tensile strength in the present case was found to be approximately 1350 MPa, which is considerably higher than that reported for Ti-25Nb-2Mo-4Sn alloys"}, {"data_id": 112, "set": [{"M": "Ti\u201315Zr\u20135Cr\u20132Al", "F": "Young's modulus", "VoF": "70\u201390 GPa", "C": "", "VoC": ""}, {"M": "Ti\u201315Zr\u20135Cr\u20132Al", "F": "strength", "VoF": "1250 MPa", "C": "", "VoC": ""}], "text": "the thermo-mechanically treated Ti\u201315Zr\u20135Cr\u20132Al alloy could reach a strength of 1250 MPa and achieve a moderate Young's modulus, such as in a range of 70\u201390 GPa."}, {"data_id": 116, "set": [{"M": "Ti6Al4V", "F": "Young's modulus", "VoF": "110 GPa", "C": "", "VoC": ""}, {"M": "TiZrNbTaMo", "F": "Young's modulus", "VoF": "153 GPa", "C": "", "VoC": ""}], "text": "Young's modulus of E = 153 GPa for the TiZrNbTaMo HEA is approximately 39% higher than that of the Ti6Al4V (E = 110 GPa), even if slightly lower than that of the 316 L SS (E = 210 GPa) and the CoCrMo (E = 230 GPa)."}, {"data_id": 117, "set": [{"M": "TiZrNbTaMo", "F": "compressive yield strength", "VoF": "1390\u00b175 MPa", "C": "", "VoC": "room-temperature"}, {"M": "TiZrNbTaMo", "F": "plastic strain", "VoF": "6%", "C": "", "VoC": "room-temperature"}], "text": "The TiZrNbTaMo HEA exhibits room-temperature compressive yield strength of \u03c3y=1390\u00b175 MPa and apparent plastic strain of \u03b5p 6% prior to failure."}, {"data_id": 118, "set": [{"M": "Hf25Nb25Ti25Zr25", "F": "plastic strain", "VoF": "14.9%", "C": "", "VoC": ""}, {"M": "Hf25Nb25Ti25Zr25", "F": "fracture strength", "VoF": "969 MPa", "C": "", "VoC": ""}], "text": "A novel refractory Hf25Nb25Ti25Zr25 high entropy alloy (HEA) with single body centered cubic (BCC) structure was prepared by copper mold cast method. This HEA still holds the single BCC phase even after furnace cooling from homogenization at 1573 K for 6 h. The fracture strength and plastic strain of this HEA reach about 969 MPa and 14.9%, respectively."}, {"data_id": 122, "set": [{"M": "Tie6Ale4V", "F": "Young\u2019s modulus", "VoF": "~110 GPa", "C": "", "VoC": ""}, {"M": "Tie12Moe6Zre2Fe", "F": "Young\u2019s modulus", "VoF": "80 GPa", "C": "", "VoC": ""}], "text": " Currently, Tie6Ale4V ELI (Ti64 ELI) and Tie12Moe6Zre2Fe (TMZF) are the two most popular Ti alloys for orthopaedic applications. However, their high Young\u2019s modulus (~110 GPa and 80 GPa respectively), poor ductility (i.e., associated with limited working hardening) and potential toxic risk derived metallic ion releasing (such as Al and V in Ti64) limit their further applications"}, {"data_id": 125, "set": [{"M": "Ti64", "F": "elastic admissible strain", "VoF": "0.77%", "C": "", "VoC": ""}, {"M": "Ti513", "F": "elastic admissible strain", "VoF": "1.42%", "C": "", "VoC": ""}], "text": "A higher value is the induction of a good balance between yield strength and Young\u2019s modulus [2,21]. The calculated elastic admissible strain of Ti513 (1.42%) is much higher than that of Ti64 ELI (0.77%), indicating a significant promise as a metallic implant."}, {"data_id": 129, "set": [{"M": "Fe1.0 alloys", "F": "\u03c3s", "VoF": "553 MPa", "C": "", "VoC": ""}, {"M": "Fe1.0 alloys", "F": "yield stress", "VoF": "553 MPa", "C": "", "VoC": ""}], "text": "Fig. 3 shows the stress\u2013strain curves of Fe1.0 alloys. The as-cast Fe1.0 alloy underwent a single-stage yielding with a yield stress (\u03c3s) of 553 MPa, indicated by the arrow."}, {"data_id": 131, "set": [{"M": "Fe1.0 alloy", "F": "Ti", "VoF": "b0.01 \u03bcg/L", "C": "", "VoC": "0.9% NaCl solution for 21 days"}, {"M": "Fe1.0 alloy", "F": "Zr ions", "VoF": "b0.02 \u03bcg/L", "C": "", "VoC": "0.9% NaCl solution for 21 days"}], "text": "The ion release test was performed on the as-quenched Fe1.0 alloy in 0.9% NaCl solution for 21 days. Very limited amount of Ti (b0.01 \u03bcg/L) and Zr ions (b0.02 \u03bcg/L) were detected after a 21-day immersion, whereas the Nb and Fe ion releases were about 0.14 \u03bcg/L and 1.14 \u03bcg/L, respectively. Thus the release level of all ions in this alloy was far lower than Ni ion release (~ 130.00 \u03bcg/L) in the regular NiTi alloys [12]."}, {"data_id": 134, "set": [{"M": "Ti\u201319Zr\u201310Nb\u20131Fe", "F": "superelastic recovery strain", "VoF": "4.7%", "C": "", "VoC": ""}, {"M": "Ti\u201319Zr\u201310Nb\u20131Fe", "F": "superelastic recovery strain", "VoF": "4.0%", "C": "loading\u2013unloading training", "VoC": "10 cyclic"}], "text": "Superelastic recovery behavior was found in the Ti\u201319Zr\u201310Nb\u20131Fe alloy, with a maximum superelastic recovery strain of 4.7%. Complete and stable superelasticity with 4.0% recovery strain has been achieved after 10 cyclic loading\u2013unloading training processes"}, {"data_id": 136, "set": [{"M": "Ti\u201315Nb\u20134Mo", "F": "critical stress", "VoF": "582 MPa", "C": "", "VoC": ""}, {"M": "Ti\u201315Nb\u20134Mo alloy", "F": "recovery strain", "VoF": "3.5%", "C": "", "VoC": ""}], "text": " For example, it has been found that the addition of Mo to Ti\u2013Nb alloys can effectively enhance the superelasticity, and a critical stress for slip deformation of 582 MPa and a total recovery strain of 3.5% were obtained in the Ti\u201315Nb\u20134Mo alloy"}, {"data_id": 139, "set": [{"M": "Ti-12Mo-5Zr", "F": "elongation", "VoF": "30%", "C": "", "VoC": ""}, {"M": "Ti-12Mo-5Zr", "F": "yielding stress", "VoF": "> 650 MPa", "C": "", "VoC": ""}], "text": "The Ti-12Mo-5Zr alloy displays excellent combination of improved yielding stress (> 650 MPa), high ductility (uniform elongation 30%) and work-hardening behaviour."}, {"data_id": 140, "set": [{"M": "Ti-12Mo-5Zr", "F": "true strain", "VoF": "0.31", "C": "", "VoC": ""}, {"M": "Ti-12Mo-5Zr", "F": "true stress", "VoF": "970 MPa", "C": "", "VoC": ""}], "text": " The Ti-12Mo-5Zr alloy exhibits comparable mechanical properties as of Ti-12Mo alloy, similarly a large work-hardening rate, reaching about levels of true stress and true strain at necking of 970 MPa and 0.31, respectively."}, {"data_id": 141, "set": [{"M": "Ti-12Mo-5Zr", "F": "yield strength", "VoF": "> 650 MPa", "C": "", "VoC": ""}, {"M": "Ti-12Mo-5Z", "F": "uniform ductility", "VoF": "30%", "C": "", "VoC": ""}], "text": "It can be seen in Fig. 2 that the Ti-12Mo-5Zr alloy shows excellent combination of improved yield strength (> 650 MPa), high ductility (uniform ductility 30%) and work-hardening behaviour"}, {"data_id": 143, "set": [{"M": "Ti-12Mo-5Zr", "F": "yielding strength", "VoF": "> 650 MPa", "C": "", "VoC": ""}, {"M": "Ti-12Mo-5Zr", "F": "elongation", "VoF": "30%", "C": "", "VoC": ""}], "text": "The Ti-12Mo-5Zr alloy exhibits excellent combination of improved yielding strength (> 650 MPa), high ductility (uniform elongation 30%) and work-hardening behaviour."}, {"data_id": 144, "set": [{"M": "Ti\u201312Mo\u20136Zr\u20132Fe", "F": "elastic modulus", "VoF": "74\u201386 GPa", "C": "", "VoC": ""}, {"M": "Ti\u201335Nb\u20137Zr\u20135Ta", "F": "elastic modulus", "VoF": "55 GPa", "C": "", "VoC": ""}], "text": "Two symbolic  alloys, Ti\u201312Mo\u20136Zr\u20132Fe and Ti\u201335Nb\u20137Zr\u20135Ta, showed an elastic modulus of 74\u201386 GPa and 55 GPa respectively and excellent biocompatibility"}, {"data_id": 145, "set": [{"M": "Ti\u20136Al\u20134V", "F": "elasticity modulus", "VoF": "110 GPa", "C": "", "VoC": ""}, {"M": "bone", "F": "elasticity modulus", "VoF": "3\u201320 GPa", "C": "", "VoC": ""}], "text": "In addition, a relatively high elasticity modulus mismatch between the Ti\u20136Al\u20134V alloy (110 GPa) and the bone (3\u201320 GPa) induced stress shielding effect, which could cause insufficient loading on bone adjacentto the implant, leading to an eventualfailure ofthe implant"}, {"data_id": 147, "set": [{"M": "Ti80Fe14Sn3Nb3", "F": "yield stress", "VoF": "1.88 GPa", "C": "", "VoC": ""}, {"M": "Ti80Fe14Sn3Nb3", "F": "strain-hardening", "VoF": "520 MPa", "C": "", "VoC": ""}], "text": "The alloys exhibited increased yield  strength as a function of Fe content, where the Ti80Fe14Sn3Nb3 alloy presented the  highest yield stress (1.88 GPa) comparable to that of Ti-based nanocrystalline alloys. Moreover, a significant strain-hardening (520 MPa) was achieved along with the plastic  deformation."}, {"data_id": 149, "set": [{"M": "Ti80Fe14Sn3Nb3", "F": "strain-hardening", "VoF": "520 MPa", "C": "plastic strain", "VoC": "32 %"}, {"M": "Ti80Fe14Sn3Nb3", "F": "yield stress", "VoF": "1.88 GPa", "C": "", "VoC": ""}], "text": "Ti80Fe14Sn3Nb3 exhibited exceptionally high  yield stress of 1.88 GPa as a beta-type alloy, which value is comparable to that of Ti-Fe  based ultrafine eutectic alloys [14]. Moreover, a significant strain-hardening (520 MPa)  was achieved along with the entire plastic deformation (32 % plastic strain)."}, {"data_id": 151, "set": [{"M": "Ti80Fe14Sn3Nb3", "F": "strain-hardening", "VoF": "520 MPa", "C": "", "VoC": ""}, {"M": "Ti80Fe14Sn3Nb3", "F": "yield stress", "VoF": "1880 MPa", "C": "", "VoC": ""}], "text": " Ti80Fe14Sn3Nb3 exhibited the highest  yield stress (1880 MPa) with a significant strain-hardening (520 MPa) in the entire  plastic strain period."}, {"data_id": 152, "set": [{"M": "Ti\u2013Ta alloys", "F": "tensile strength", "VoF": "between 510 and 690 MPa", "C": "", "VoC": ""}, {"M": "Ti\u2013Ta alloys", "F": "yield strength", "VoF": "400 and 610 MPa", "C": "", "VoC": ""}], "text": " Both the tensile strength and yield strength of all the studied Ti\u2013Ta alloys are much higher than those of pure titanium, and varies between 510 and 690 MPa for the former, and 400 and 610 MPa for the latter."}, {"data_id": 153, "set": [{"M": "Ti\u2013Ta alloys", "F": "tensile strength", "VoF": "510 MPa", "C": "Ta", "VoC": "10%"}, {"M": "Ti\u2013Ta alloys", "F": "tensile strength", "VoF": "530 MPa", "C": "Ta", "VoC": "50%"}], "text": " Ti\u2013Ta alloys are much higher than those of pure titanium, and varies between 510 and 690 MPa for the former, and 400 and 610 MPa for the latter. As an example, it can be seen that the tensile strength is 510 MPa at 10% Ta, and increases with increasing Ta content, then decreases after Ta content exceeds 30% and reaches a valley value of 530 MPa at 50% Ta. Afterwards, it increases again and reaches the peak value of 690 MPa at 60% Ta."}, {"data_id": 154, "set": [{"M": "Ti\u201320Mo", "F": "elastic modulus", "VoF": "75 GPa", "C": "", "VoC": ""}, {"M": "Ti\u201310Mo", "F": "modulus", "VoF": "93 GPa", "C": "", "VoC": ""}], "text": "It can be noticed that the ST Ti\u201320Mo alloy has the lowest elastic modulus of 75 GPa and the ST Ti\u201310Mo alloy has the highest modulus of 93 GPa."}, {"data_id": 158, "set": [{"M": "Ti\u20138Mo\u20131.5Sn", "F": "Vickers hardness", "VoF": "89 GPa", "C": "", "VoC": ""}, {"M": "Ti\u20138Mo\u20131.5Sn", "F": "Vickers hardness", "VoF": "312 HV", "C": "", "VoC": ""}], "text": "Fig. 2.b shows the microstructure of the Ti\u20138Mo\u20131.5Sn alloy. While the volume fraction of martensite seemed to be reduced, the Vickers hardness and the elastic modulus were reduced to 312 HV and 89 GPa"}, {"data_id": 160, "set": [{"M": "Ti-25Nb-2Mo-4Sn", "F": "Young\u2019s modulus", "VoF": "65 GPa", "C": "", "VoC": ""}, {"M": "Ti-25Nb-2Mo-4Sn", "F": "strength", "VoF": "1113 MPa", "C": "", "VoC": ""}], "text": "A novel metastable b Ti-25Nb-2Mo-4Sn (wt pct) alloy with high strength (1113 MPa) and low Young\u2019s modulus (65 GPa) was prepared."}, {"data_id": 161, "set": [{"M": "Ti-25Nb-2Mo-4Sn", "F": "modulus", "VoF": "65 GPa", "C": "", "VoC": ""}, {"M": "Ti-25Nb-2Mo-4Sn", "F": "high strength", "VoF": "1113 MPa", "C": "", "VoC": ""}], "text": "In summary, by alloying and thermomechanical treatment, a novel metastable b Ti-25Nb-2Mo-4Sn (wt pct) alloy with high strength of 1113 MPa and low modulus of 65 GPa was prepared."}, {"data_id": 163, "set": [{"M": "Ti\u201330Nb\u20131Mo\u20134Sn", "F": "elastic modulus", "VoF": "45 GPa", "C": "", "VoC": ""}, {"M": "Ti\u201330Nb\u20131Mo\u20134Sn", "F": "yield stress", "VoF": "1000 MPa", "C": "", "VoC": ""}], "text": "In summary, a metastable \u03b2-type Ti\u201330Nb\u20131Mo\u20134Sn alloy with ultralow elastic modulus and high strength was fabricated. Although the alloy exhibits low yielding stress in its solution state owing to the presence of coarse \u03b1`` martensitic laths, cold rolling plus annealing treatment can result in the combination of high yield stress of 1000 MPa and low elastic modulus of 45 GPa."}, {"data_id": 165, "set": [{"M": "[(Mo0.5Sn0.5)-(Ti13Zr1)]Nb1", "F": "E", "VoF": "72 GPa", "C": "", "VoC": ""}, {"M": "[(Mo0.5Sn0.5)- (Ti13Zr1)]Nb2", "F": "E", "VoF": "72 GPa", "C": "", "VoC": ""}], "text": "he [(Mo0.5Sn0.5)-(Ti13Zr1)]Nb1 alloy (No. 1), the [(Mo0.5Sn0.5)- (Ti13Zr1)]Nb2 alloy (No. 2) alloy possesses the highest E (E = 72 GPa) due to its higher \u03b2 structural stability resulted from the more Nb addition in this alloy series."}, {"data_id": 167, "set": [{"M": "TNZT", "F": "elastic modulus", "VoF": "85 GPa", "C": "Fe and Si additions", "VoC": ""}, {"M": "Ti\u20136Al\u20134V", "F": "elastic modulus", "VoF": "115 GPa", "C": "", "VoC": ""}], "text": "Fe and Si additions were shown to cause a significant increase in tensile strength and also in the elastic modulus (from 65 GPa to 85 GPa). However, the elastic modulus of TNZT alloy with Fe and Si additions is still much lower than that of widely used Ti\u20136Al\u20134V alloy (115 GPa), and thus closer to that of the bone (10\u201330 GPa)."}, {"data_id": 169, "set": [{"M": "TNZT + 0.5Si + 2Fe", "F": "yields", "VoF": "700 MPa", "C": "", "VoC": ""}, {"M": "TNZT + 0.5Si + 2Fe", "F": "ultimate strength", "VoF": "800 MPa", "C": "", "VoC": ""}], "text": "TNZT + 0.5Si + 2Fe alloy yields above 700 MPa, and its ultimate strength is higher than 800 MPa."}, {"data_id": 172, "set": [{"M": "62 GPa", "F": "Young\u2019s modulus", "VoF": "", "C": "", "VoC": ""}, {"M": "Ti\u201324 at% Nb\u20134 at% Zr", "F": "ultimate tensile strength", "VoF": "600 MPa", "C": "", "VoC": ""}], "text": "Ti\u201324 at% Nb\u20134 at% Zr alloy subjected to aging treatment at 573K for 1.8 ks, 3.6 ks, and 7.2 ks performed a low Young\u2019s modulus of 62 GPa and ultimate tensile strength around 600 MPa."}, {"data_id": 175, "set": [{"M": "Ti\u20136Cr\u20135Mo\u20135V\u20134Al", "F": "ultimate tensile strength", "VoF": "1250 MPa", "C": "", "VoC": ""}, {"M": "Ti\u20136Cr\u20135Mo\u20135V\u20134Al", "F": "fracture toughness", "VoF": "73 to 94 MPa m1/2", "C": "", "VoC": ""}], "text": "Ti\u20136Cr\u20135Mo\u20135V\u20134Al alloy is a new metastable beta alloy developed by BaoTi Group as thick-section structural materials for aerospace applications. Its design was to achieve an excellent combination of high strength and good ductility based on the multicomponent strengthening. The alloy was reported to exhibit an ultimate tensile strength around 1250 MPa and fracture toughness (KIC) levels from 73 to 94 MPa m1/2 after solution and aging treatment"}, {"data_id": 176, "set": [{"M": "Ti\u20136Cr\u20135Mo\u20135V\u20134Al", "F": "strength", "VoF": "953 MPa", "C": "solution treated", "VoC": "760  C"}, {"M": "Ti\u20136Cr\u20135Mo\u20135V\u20134Al", "F": "strength", "VoF": "875 MPa", "C": "solution treated", "VoC": "800  C"}], "text": "The tensile properties of Ti\u20136Cr\u20135Mo\u20135V\u20134Al alloys in solution treated conditions are listed in Table 2. The solution treated alloy has a moderate strength level with an excellent ductility. The alloy solution treated at 760  C exhibits a little higher strength (953 MPa) than that at 800  C (875 MPa) but both the two conditions share the same ductility level (about 22% in elongation)."}, {"data_id": 177, "set": [{"M": "Ti\u20136Cr\u20135Mo\u20135V\u20134Al", "F": "ultimate tensile strength", "VoF": "1600 MPa", "C": "aged", "VoC": "500  C for 2\u20138 h"}, {"M": "Ti\u20136Cr\u20135Mo\u20135V\u20134Al", "F": "elongations", "VoF": "6.5\u20137.5%", "C": "aged", "VoC": "500  C for 2\u20138 h"}], "text": "The tensile properties of Ti\u20136Cr\u20135Mo\u20135V\u20134Al alloy after direct aged at 500  C for 2\u20138 h are shown in Fig. 11. It can be seen that the strengthening of direct aging is better than that of both the a/b and b solution treatment plus aging. The specimens show ultimate tensile strength of about 1600 MPa with reasonable elongations of 6.5\u20137.5% when direct aged at 500  C for 2\u20138 h."}, {"data_id": 181, "set": [{"M": "sample", "F": "elastic modulus", "VoF": "66 \u00b1 1.2 GPa", "C": "", "VoC": ""}, {"M": "TZN", "F": "elastic modulus", "VoF": "74 \u00b1 1.7 GPa", "C": "", "VoC": ""}], "text": "Among all the samples tested, the water quenched sample that was hot rolled and solution treated at 800 \u25e6C exhibited the lowest elastic modulus (66 \u00b1 1.2 GPa). Aging treatment of this sample increased its elastic modulus (74 \u00b1 1.7 GPa). However, this value was lower than most of the other heat treated TZN samples."}, {"data_id": 187, "set": [{"M": "Ti-35Nb-7Zr- 5Ta-0.68O", "F": "yield strength", "VoF": "1,288 MPa", "C": "aging", "VoC": "482\u00b0C for 8 h"}, {"M": "Ti-35Nb-7Zr- 5Ta-0.68O", "F": "elongation", "VoF": "8%", "C": "aging", "VoC": "482\u00b0C for 8 h"}], "text": "Indeed, aging at 482\u00b0C for 8 h  resulted in the highest yield strength  (1,288 MPa) observed for Ti-35Nb-7Zr- 5Ta-0.68O with the tensile ductility still  remaining within acceptable limits (i.e.,  8% elongation)."}, {"data_id": 192, "set": [{"M": "Ti-6Cr-3Sn", "F": "fracture strain", "VoF": "41%", "C": "", "VoC": ""}, {"M": "Ti-6Cr-3Sn", "F": "yield stress", "VoF": "300 MPa", "C": "", "VoC": ""}], "text": "Ti-6Cr-3Sn alloy exhibited maximum ductility of 41% fracture strain and relatively low yield stress (300 MPa)."}, {"data_id": 193, "set": [{"M": "Ti-6Cr-3Sn", "F": "fracture strain", "VoF": "41%", "C": "", "VoC": ""}, {"M": "Ti-6Cr-3Sn", "F": "recovery ratio", "VoF": "58%", "C": "", "VoC": ""}], "text": "Among the developed Ti-xCr-3Sn alloys, Ti-6Cr-3Sn alloy showed maximum ductility (41% fracture strain), maximum (58%) recovery ratio due to shape memory effect and maximum pseoudoelastic response due to stress induced martensitic transformation and twinning deformation mode."}, {"data_id": 197, "set": [{"M": "AlNbTiVZr0.5", "F": "strength", "VoF": "263  kPa m3 kg-1", "C": "", "VoC": ""}, {"M": "AlNbTiVZr0.5", "F": "ductility", "VoF": "50%", "C": "", "VoC": ""}], "text": "However, the AlNbTiVZr0.5 alloy (marked with the star) combines high specific strength of 263  kPa m3 kg-1 with ductility of 50%, i.e. has advantages of both mentioned groups of the alloys."}, {"data_id": 198, "set": [{"M": "TiC10", "F": "yield strength", "VoF": "1652 MPa", "C": "sintering temperature", "VoC": "900 \u00b0C"}, {"M": "TiC10", "F": "yield strength", "VoF": "1616 MPa", "C": "sintering temperature", "VoC": "850 \u00b0C"}], "text": "The yield strength of the TiC10 alloy sintered at 850 \u00b0C was 1616 MPa. When the sintering temperature raised to 900 \u00b0C, the yield strength of the TiC10 alloy reached a maximum of 1652 MPa."}, {"data_id": 199, "set": [{"M": "TiC10", "F": "yield strength", "VoF": "1490 MPa", "C": "sintering temperatures", "VoC": "950 \u00b0C"}, {"M": "TiC10", "F": "yield strength", "VoF": "1190 MPa", "C": "sintering temperatures", "VoC": "1000 \u00b0C"}], "text": "The TiC10 alloy yield strength were 1490 MPa and 1190 MPa when the sintering temperatures were 950 \u00b0C and 1000 \u00b0C, respectively"}, {"data_id": 200, "set": [{"M": "the alloy", "F": "ductility", "VoF": "4.5%", "C": "sintering temperature", "VoC": "850 \u00b0C"}, {"M": "", "F": "ductility", "VoF": "18.1%", "C": "sintering temperature", "VoC": "1000 \u00b0C"}], "text": " As the sintering temperature increased, the ductility of the alloy gradually increased from 4.5% to 18.1% corresponding to 850 \u00b0C and 1000 \u00b0C, respectively."}, {"data_id": 205, "set": [{"M": "NbTaTiVW", "F": "yield strength", "VoF": "1420 MPa", "C": "", "VoC": ""}, {"M": "NbTaTiVW", "F": "fracture plastic strain", "VoF": "20%", "C": "", "VoC": ""}], "text": "While NbTaTiV is very ductile and does not fracture up to 50% strain, NbTaTiVW has a yield strength of 1420 MPa with a fracture plastic strain of 20%."}, {"data_id": 208, "set": [{"M": "NbTiVZr", "F": "yield strength", "VoF": "1320 MPa", "C": "", "VoC": ""}, {"M": "Al0.5NbTiVZr", "F": "yield strength", "VoF": "960 MPa", "C": "", "VoC": ""}], "text": "The NbTiVZr alloy had the highest yield strength of 1320 MPa, and the Al0.5NbTiVZr alloy has considerably lower yield strength of 960 MPa."}, {"data_id": 214, "set": [{"M": "AlCr1.5NbTiV", "F": "yield strength", "VoF": "75 MPa", "C": "", "VoC": "1000\u00b0C"}, {"M": "AlNbTiV", "F": "yield strength", "VoF": "110 MPa", "C": "", "VoC": "1000\u00b0C"}], "text": "At 1000\u00b0C the yield strength of the alloys decreases pronouncedly, to 110 MPa for the  AlNbTiV alloy and to 75 MPa for the AlCr1.5NbTiV alloy"}, {"data_id": 223, "set": [{"M": "Hf25Nb25Ti25 Zr25", "F": "yield strength", "VoF": "879 MPa", "C": "", "VoC": "room temperature"}, {"M": "Hf25Nb25Ti25 Zr25", "F": "ductility", "VoF": "15%", "C": "", "VoC": "room temperature"}], "text": "Wu et al. [12] demonstrated first room temperature tensile behavior of Hf25Nb25Ti25 Zr25 HEA. The homogenized alloy exhibited yield strength of about 879 MPa that was  accompanied by a room temperature ductility of about 15%."}, {"data_id": 224, "set": [{"M": "TiZrVNbMo", "F": "Young\u2019s modulu", "VoF": "between 136.0 and 149.2 GPa", "C": "", "VoC": ""}, {"M": "TiZrNbMo", "F": "Young\u2019s modulus", "VoF": "between 139.9 and 144.3  GPa", "C": "", "VoC": ""}], "text": "The Young\u2019s modulus  changes between 136.0 and 149.2 GPa for TiZrVNbMo, and between 139.9 and 144.3  GPa for TiZrNbMo."}, {"data_id": 225, "set": [{"M": "TiZrNbMo", "F": "shear modulus", "VoF": "between 52.6 and 53.8 GPa", "C": "", "VoC": ""}, {"M": "TiZrVNbMo", "F": "shear modulus", "VoF": "between 50.9 and 54.5  GPa", "C": "", "VoC": ""}], "text": "Similarly, the shear modulus varies a little between 50.9 and 54.5  GPa for TiZrVNbMo, and between 52.6 and 53.8 GPa for TiZrNbMo."}, {"data_id": 227, "set": [{"M": "NbMoTaW", "F": "compressive yield strength", "VoF": "405 MPa", "C": "", "VoC": "1600 \u00b0C"}, {"M": "VNbMoTaW", "F": "yield strength", "VoF": "477 MPa", "C": "", "VoC": "1600 \u00b0C"}], "text": "For example, NbMoTaW and VNbMoTaW alloys have high  compressive yield strength of 405 MPa and 477 MPa at 1600 \u00b0C"}, {"data_id": 228, "set": [{"M": "HfMoTaTiZr", "F": "compressive yield strength", "VoF": "404 MPa", "C": "", "VoC": "1200 \u00b0C"}, {"M": "HfMoNbTaTiZr", "F": "compressive yield strength", "VoF": "556 MPa", "C": "", "VoC": "1200 \u00b0C"}], "text": "HfMoTaTiZr and  HfMoNbTaTiZr alloys have the compressive yield strength of 404 MPa and 556 MPa at 1200 \u00b0C"}, {"data_id": 234, "set": [{"M": "MoNbTaW", "F": "yield strengths", "VoF": "405", "C": "", "VoC": ""}, {"M": "MoNbTaVW", "F": "yield strengths", "VoF": "477 MPa", "C": "", "VoC": ""}], "text": "At 1600 \u00b0C, BCC MoNbTaW and MoNbTaVW HEAs maintain yield strengths of 405 and 477 MPa, respectively,"}, {"data_id": 236, "set": [{"M": "MoNbTaTiV", "F": "yield strength", "VoF": "1.4 GPa", "C": "", "VoC": ""}, {"M": "MoNbTaTiV", "F": "compressive fracture strength", "VoF": "2.45 GPa", "C": "", "VoC": ""}], "text": "The yield strength of the MoNbTaTiV alloy is 1.4 GPa, while the maximum compressive fracture strength is 2.45 GPa"}, {"data_id": 239, "set": [{"M": "Al0.3CoCrFeMnNi", "F": "compressive yield strength", "VoF": "1.76 GPa", "C": "", "VoC": "3 vol% Y2O3"}, {"M": "Al0.3CoCrFeMnNi", "F": "compressive yield strength", "VoF": "0.98 GPa", "C": "", "VoC": "0 vol% Y2O3"}], "text": "The compressive yield strength of the Al0.3CoCrFeMnNi high-entropy alloy (HEA) increased phenomenally, from 0.98 GPa (0 vol% Y2O3) to 1.76 GPa (3 vol% Y2O3)."}, {"data_id": 240, "set": [{"M": "Al0.3CoCrFeMnNi", "F": "compressive yield strength", "VoF": "0.97 GPa", "C": "", "VoC": ""}, {"M": "Al0.3CoCrFeMnNi", "F": "yield strength", "VoF": "1.15 GPa", "C": "The addition of 0.5 vol% Y2O3", "VoC": "0.5 vol% Y2O3"}], "text": "The compressive yield strength of Al0.3CoCrFeMnNi is 0.97 GPa [20,21]. The addition of 0.5 vol% Y2O3 results in the Y2O3-reinforced Al0.3CoCrFeMnNi-based composite (ODS HEA), which exhibited an increased yield strength of 1.15 GPa."}, {"data_id": 241, "set": [{"M": "Al0.3CoCrFeMnNi", "F": "dispersion strengthening", "VoF": "~695 MPa", "C": "", "VoC": "3 vol % Y2O3"}, {"M": "Al0.3CoCrFeMnNi", "F": "dispersion strengthening", "VoF": "360 MPa", "C": "", "VoC": "1 vol% Y2O3"}], "text": "The dispersion strengthening (\u03c3, according to Eq. (2)) in the 1 vol% Y2O3-reinforced Al0.3CoCrFeMnNi is up to 360 MPa, whereas the 3 vol % Y2O3-reinforced Al0.3CoCrFeMnNi showed greater strengthening (~695 MPa)"}, {"data_id": 242, "set": [{"M": "samples", "F": "compressive yield strength", "VoF": "0.97 GPa", "C": "the concentration of Y2O3", "VoC": "0"}, {"M": "samples", "F": "compressive yield strength", "VoF": "1.76 GPa", "C": "the concentration of Y2O3", "VoC": "3 vol%"}], "text": "The samples exhibited a gradual increase in the compressive yield strength from 0.97 GPa to 1.76 GPa with an increase in the concentration of Y2O3 from 0 to 3 vol%. "}, {"data_id": 247, "set": [{"M": "CoCrFeMnNi", "F": "yield strength", "VoF": "350 Mpa", "C": "", "VoC": ""}, {"M": "CoCrFeMnNi", "F": "grain size", "VoF": "4.4 \u00b5m", "C": "", "VoC": ""}], "text": "For example, the yield strength of a 20  fully-recrystallized CoCrFeMnNi alloy with a grain size of 4.4 \u00b5m was 350 Mpa"}, {"data_id": 249, "set": [{"M": "Al2CoCrCuFeNi", "F": "free corrosion current  density", "VoF": "6.231 \u00d7 10-5 A/cm 2", "C": "", "VoC": "0.1 mol/L HCl  + 3.5 wt. % NaCl"}, {"M": "Al2CoCrCuFeNi", "F": "free corrosion potential", "VoF": "0.378V", "C": "", "VoC": "0.1 mol/L HCl  + 3.5 wt. % NaCl"}], "text": "Al2CoCrCuFeNi HEA in 0.1 mol/L HCl  + 3.5 wt. % NaCl solution has a free corrosion potential of -0.378V and a free corrosion current  density of 6.231 \u00d7 10-5 A/cm 2."}, {"data_id": 254, "set": [{"M": "FeCoCrNiMn", "F": "UTS", "VoF": "1950 MPa", "C": "", "VoC": ""}, {"M": "FeCoCrNiMn", "F": "hardness", "VoF": "520 HV", "C": "", "VoC": ""}], "text": "Schuh et al. [22] reported that nanocrystalline FeCoCrNiMn HEA prepared by HPT possesses a very high UTS and hardness of 1950 MPa and 520 HV, respectively, but disappointingly low ductility"}, {"data_id": 255, "set": [{"M": "FeCoCrNiMn", "F": "UTS", "VoF": "990 MPa", "C": "", "VoC": ""}, {"M": "FeCoCrNiMn", "F": "elongation", "VoF": "35 pct", "C": "", "VoC": ""}], "text": "Shahmir et al. [23] have processed ultrafine-grained FeCoCrNiMn HEA by ECAP, showing that the UTS reaches 990 MPa with an elongation to failure of approximately 35 pct after four passes."}, {"data_id": 260, "set": [{"M": "(CoCrCuFeNi)100 xVx", "F": "yield stress", "VoF": "613 MPa", "C": "V content", "VoC": "16%"}, {"M": "(CoCrCuFeNi)100 xVx", "F": "yield stress", "VoF": "300", "C": "V content", "VoC": "0"}], "text": "Figure 5 shows the engineering stress\u2013strain curve of (CoCrCuFeNi)100 xVx HEAs measured by compressive text. As shown in Fig. 5, the yield stress of the alloy gradually increased from 300 to 613 MPa with V content increasing from 0 to 16%, while the compression fracture strain decreased from 50 to 28%. When V content was 0, 4, 8 and 12%, respectively,"}, {"data_id": 262, "set": [{"M": "Al0.3CoCrFeNi", "F": "UTS", "VoF": "350 MPa", "C": "", "VoC": ""}, {"M": "Al0.3CoCrFeNi", "F": "elongation", "VoF": "60%", "C": "", "VoC": ""}], "text": " Shun and Du (Ref 11) reported a medium-range strength ( 350 MPa UTS) and good ductility ( 60% elongation) for an as-cast Al0.3CoCrFeNi HEA with single FCC phase."}, {"data_id": 267, "set": [{"M": "NbMoTaW", "F": "compressive yield strength", "VoF": "1058 MPa", "C": "", "VoC": "room temperature"}, {"M": "NbMoTaWV", "F": "yield strength", "VoF": "1246 MPa", "C": "", "VoC": "room temperature"}], "text": "Refractory NbMoTaW and NbMoTaWV HEAs have compressive yield strength values of 1058 MPa and 1246 MPa at room temperature,11 respectively."}]
