Repository: HEI-MENGZHE/Material_Tuple

File: data/MaterialSet/train_4.json (part 1 of 3)
[{"data_id": 272, "text": "In this study, we developed a novel Nb42Mo20Ti13Cr12V12Ta1 RHEA with a single BCC solid solution phase. Specifically, it had a yield strength of 2680 MPa, maximum strength of 3896 MPa, and Vickers hardness of 741 HV.", "set": [{"M": "Nb42Mo20Ti13Cr12V12Ta1", "F": "yield strength", "VoF": "2680 MPa", "C": "", "VoC": ""}, {"M": "Nb42Mo20Ti13Cr12V12Ta1", "F": "strength", "VoF": "3896 MPa", "C": "", "VoC": ""}, {"M": "Nb42Mo20Ti13Cr12V12Ta1", "F": "Vickers hardness", "VoF": "741 HV", "C": "", "VoC": ""}]}, {"data_id": 236, "text": "The yield strength of Al0.3CoCrFeMnNi is 0.97 GPa [20,21]. The addition of 0.5 vol% Y2O3 results in the Y2O3-reinforced Al0.3CoCrFeMnNi-based composite (ODS HEA), which exhibited an increased yield strength of 1.15 GPa.", "set": [{"M": "Al0.3CoCrFeMnNi", "F": "yield strength", "VoF": "0.97 GPa", "C": "", "VoC": ""}, {"M": "Al0.3CoCrFeMnNi", "F": "yield strength", "VoF": "1.15 GPa", "C": "", "VoC": ""}]}, {"data_id": 124, "text": " Tie10Mo alloy, the addition of 2 wt% of Fe increased the yield strength from 572 to 902 MPa by improving the CRSS for twinning", "set": [{"M": "Tie10Mo", "F": "yield strength", "VoF": "572 to 902 MPa", "C": "", "VoC": ""}]}, {"data_id": 70, "text": "In a systematic investigation of the composition and mechanical properties of this alloy it was found that the most desirable properties, combining 66.9 GPa Young\u2019s modulus and 804 MPa tensile strength, exist in a narrow composition range of b stabilizing elements Ta or Nb at Ti\u201330Nb\u201310Ta\u20135Zr.  ", "set": [{"M": "Ti\u201330Nb\u201310Ta\u20135Zr", "F": "Young\u2019s modulus", "VoF": "66.9 GPa", "C": "", "VoC": ""}, {"M": "Ti\u201330Nb\u201310Ta\u20135Zr", "F": "tensile strength", "VoF": "804 MPa", "C": "", "VoC": ""}]}, {"data_id": 62, "text": "A high proof stress of about 1200 MPa, high elongation of 18%, and high fatigue strength of 950 MPa indicate that aging treatment at 723 K after cold swaging is the optimal thermo-mechanical process for a TNTZ rod.", "set": [{"M": "TNTZ", "F": "proof stress", "VoF": "1200 MPa", "C": "", "VoC": ""}, {"M": "TNTZ", "F": "elongation", "VoF": "18%", "C": "", "VoC": ""}, {"M": "TNTZ", "F": "fatigue strength", "VoF": "950 MPa", "C": "", "VoC": ""}], "pred_set": [{"M": "TNTZ", "F": "proof stress", "VoF": "1200 MPa", "C": "", "VoC": ""}, {"M": "TNTZ", "F": "elongation", "VoF": "18%", "C": "", "VoC": ""}, {"M": "TNTZ", "F": "fatigue strength", "VoF": "950 MPa", "C": "", "VoC": ""}]}, {"data_id": 2, "text": "This results in a progressive decline in Young's modulus values of the alloys reaching the minimum (84 GPa) in Ti\u20137Fe\u201311Nb alloy which has the highest concentration of Nb and a single \u03b2 phase microstructure (Moeq = 20.56 wt.%).", "set": [{"M": "Ti\u20137Fe\u201311Nb", "F": "Young's modulus", "VoF": "84 GPa", "C": "", "VoC": ""}]}, {"data_id": 195, "text": "The TiC10 alloy yield strength were 1490 MPa and 1190 MPa when the sintering temperatures were 950 \u00b0C and 1000 \u00b0C, respectively", "set": [{"M": "TiC10", "F": "yield strength", "VoF": "1490 MPa", "C": "", "VoC": ""}, {"M": "TiC10", "F": "yield strength", "VoF": "1190 MPa", "C": "", "VoC": ""}]}, {"data_id": 222, "text": "The calculated elastic constants C11, elastic constants C12 and elastic constants C44 for the Ti20Zr20Hf20Nb20Ta20 single  crystalline disordered alloy yielded 160.2 GPa, 124.4 GPa and 62.4 GPa, respectively.", "set": [{"M": "Ti20Zr20Hf20Nb20Ta20", "F": "elastic constants C11", "VoF": "160.2 GPa", "C": "", "VoC": ""}, {"M": "Ti20Zr20Hf20Nb20Ta20", "F": "elastic constants C12", "VoF": "124.4 GPa", "C": "", "VoC": ""}, {"M": "Ti20Zr20Hf20Nb20Ta20", "F": "elastic constants C44", "VoF": "62.4 GPa", "C": "", "VoC": ""}]}, {"data_id": 127, "text": "Fig. 3 shows the stress\u2013strain curves of Fe1.0 alloys. The as-cast Fe1.0 alloy underwent a single-stage yielding with a yield stress (\u03c3s) of 553 MPa, indicated by the arrow.", "set": [{"M": "Fe1.0", "F": "\u03c3s", "VoF": "553 MPa", "C": "", "VoC": ""}, {"M": "Fe1.0", "F": "yield stress", "VoF": "553 MPa", "C": "", "VoC": ""}]}, {"data_id": 82, "text": "Concerning the heat-treated specimens, Ti-23Nb- 2.0Fe-10Zr performed best in response to aging, with an average yield strength of 980 \u00b1 62 MPa.", "set": [{"M": "Ti-23Nb- 2.0Fe-10Zr", "F": "yield strength", "VoF": "980 \u00b1 62 MPa", "C": "", "VoC": ""}]}, {"data_id": 89, "text": "Ti-35Nb-4Sn in a 89% reduction, cold rolled condition shows a very low Young\u2019s modulus of 43 GPa, a yield strength of approximately 620 MPa, and an elongation of approximately 13%", "set": [{"M": "Ti-35Nb-4Sn", "F": "elongation", "VoF": "13%", "C": "", "VoC": ""}, {"M": "Ti-35Nb-4Sn", "F": "yield strength", "VoF": "620 MPa", "C": "", "VoC": ""}, {"M": "Ti-35Nb-4Sn", "F": "Young\u2019s modulus", "VoF": "43 GPa", "C": "", "VoC": ""}]}, {"data_id": 248, "text": "The Mo7.5 alloy specimen annealed at 900\u00b0C  shows much higher YS (701 MPa) and UTS (1096 MPa), together with the EL of 38.3%.", "set": [{"M": "Mo7.5", "F": "YS", "VoF": "701 MPa", "C": "", "VoC": ""}, {"M": "Mo7.5", "F": "UTS", "VoF": "1096 MPa", "C": "", "VoC": ""}, {"M": "Mo7.5", "F": "EL", "VoF": "38.3%", "C": "", "VoC": ""}]}, {"data_id": 101, "text": "Fig. 6 presents the stress-elongation curve of the recrystallized Ti\u201312Mo alloy obtained by tensile test. The tensile curve indicates a yield stress at about 550 MPa, followed by an excellent ductility with an elongation percentage as high as 45%. The Young\u2019s modulus was measured by using an extensometer and a value close to 90 GPa was found.", "set": [{"M": "Ti\u201312Mo", "F": "Young\u2019s modulus", "VoF": "90 GPa", "C": "", "VoC": ""}, {"M": "Ti\u201312Mo", "F": "elongation", "VoF": "45%", "C": "", "VoC": ""}, {"M": "Ti\u201312Mo", "F": "yield stress", "VoF": "550 MPa", "C": "", "VoC": ""}]}, {"data_id": 218, "text": "Elastic properties of as-cast TiHfZrTaNb high entropy alloy were investigated by  ultrasound measurements, yielding G = C44 = 28 GPa and C11 = 172 GPa effective  isotropic elastic constants, allowing computation of the Young\u2019s modulus E, the bulk  modulus B and Poisson ratio n of about 78.5 GPa, 134.6 GPa and 0.402, respectively", "set": [{"M": "TiHfZrTaNb", "F": "bulk  modulus", "VoF": "134.6 GPa", "C": "", "VoC": ""}, {"M": "TiHfZrTaNb", "F": "C44", "VoF": "28 GPa", "C": "", "VoC": ""}, {"M": "TiHfZrTaNb", "F": "Young\u2019s modulus", "VoF": "78.5 GPa", "C": "", "VoC": ""}, {"M": "TiHfZrTaNb", "F": "Poisson ratio", "VoF": "0.402", "C": "", "VoC": ""}, {"M": "TiHfZrTaNb", "F": "C11", "VoF": "172 GPa", "C": "", "VoC": ""}]}, {"data_id": 224, "text": "HfMoTaTiZr and  HfMoNbTaTiZr alloys have the compressive yield strength of 404 MPa and 556 MPa at 1200 \u00b0C", "set": [{"M": "HfMoTaTiZr", "F": "compressive yield strength", "VoF": "404 MPa", "C": "", "VoC": "1200 \u00b0C"}, {"M": "HfMoNbTaTiZr", "F": "compressive yield strength", "VoF": "556 MPa", "C": "", "VoC": "1200 \u00b0C"}]}, {"data_id": 252, "text": " However, compared to the strength of the nanocrystalline FeCoCrNiMn HEA produced by HPT (UTS: 1950 MPa)", "set": [{"M": "FeCoCrNiMn", "F": "UTS", "VoF": "1950 MPa", "C": "", "VoC": ""}]}, {"data_id": 196, "text": " As the sintering temperature increased, the ductility of the alloy gradually increased from 4.5% to 18.1% corresponding to 850 \u00b0C and 1000 \u00b0C, respectively.", "set": [{"M": "the alloy", "F": "ductility", "VoF": "4.5%", "C": "", "VoC": ""}, {"M": "the alloy", "F": "ductility", "VoF": "18.1%", "C": "", "VoC": ""}]}, {"data_id": 94, "text": "The Young\u02bcs moduli of the alloys are lower than that of wrought Ti-64 (110 GPa).", "set": [{"M": "Ti-64", "F": "Young\u02bcs moduli", "VoF": "110 GPa", "C": "", "VoC": ""}]}, {"data_id": 90, "text": "Another such recently developed alloy, Ti-29Nb-13Ta-4.6Zr (TNTZ) [13], shows a Young\u2019s modulus of 60 GPa", "set": [{"M": "Ti-29Nb-13Ta-4.6Zr", "F": "Young\u2019s modulus", "VoF": "60 GPa", "C": "", "VoC": ""}]}, {"data_id": 217, "text": "Among the three quaternary alloys, NbTiV2Zr has the lowest hardness of 2.99 \u00b1 0.03 GPa and CrNbTiZr the highest of 4.10 \u00b1 0.04 GPa, while NbTiVZr has hardness of 3.29 \u00b1 0.03 GPa. The five-element alloy, CrNbTiVZr, has hardness of 4.72 \u00b1 0.05 GPa.", "set": [{"M": "CrNbTiVZr", "F": "hardness", "VoF": "4.72 \u00b1 0.05 GPa", "C": "", "VoC": ""}, {"M": "CrNbTiZr", "F": "hardness", "VoF": "4.10 \u00b1 0.04 GPa", "C": "", "VoC": ""}, {"M": "NbTiVZr", "F": "hardness", "VoF": "3.29 \u00b1 0.03 GPa", "C": "", "VoC": ""}]}, {"data_id": 113, "text": "Vickers microhardness, Hv, of the as-cast TiZrNbTaMo HEA was determined to be 4.9 \u00b1 0.1 GPa with a small variation of ~2%.", "set": [{"M": "TiZrNbTaMo", "F": "Vickers microhardness", "VoF": "4.9 \u00b1 0.1 GPa", "C": "", "VoC": ""}]}, {"data_id": 81, "text": "In 2009, Cui & Guo designed a novel J Mater Sci (2021) 56:11494\u201311510 11495 alloy named TNZF (Ti-28Nb-13Zr-0.5Fe wt%). Forged samples subjected to ST-WQ presented yield strength of 800 MPa, elongation of 13%, and an elastic modulus of 60 GPa.", "set": [{"M": "Ti-28Nb-13Zr-0.5Fe", "F": "elastic modulus", "VoF": "60 GPa", "C": "", "VoC": ""}, {"M": "Ti-28Nb-13Zr-0.5Fe", "F": "elongation", "VoF": "13%", "C": "", "VoC": ""}, {"M": "Ti-28Nb-13Zr-0.5Fe", "F": "yield strength", "VoF": "800 MPa", "C": "", "VoC": ""}]}, {"data_id": 16, "text": "The specimen (stq) exhibited a hardness of 2.6 GPa. The hardness increased to 3.2 GPa after aging at  500\u00b0 C. Interestingly, the hardness decreased to 2.4 GPa after aging at 600\u00b0 C compared to the STQ.", "set": [{"M": "specimen", "F": "hardness", "VoF": "2.6 GPa", "C": "", "VoC": ""}, {"M": "specimen", "F": "hardness", "VoF": "2.4 GPa", "C": "", "VoC": ""}, {"M": "specimen", "F": "hardness", "VoF": "3.2 GPa", "C": "", "VoC": ""}]}, {"data_id": 14, "text": "It can be inferred from Fig. 5 that the compressive yield strength of all alloys are higher than those of CP-Ti (552 MPa) and Ti\u20136Al\u20134V (970 MPa)", "set": [{"M": "Ti\u20136Al\u20134V", "F": "yield strength", "VoF": "970 MPa", "C": "", "VoC": ""}, {"M": "CP-Ti", "F": "yield strength", "VoF": "552 MPa", "C": "", "VoC": ""}]}, {"data_id": 223, "text": "For example, NbMoTaW and VNbMoTaW alloys have high  compressive yield strength of 405 MPa and 477 MPa at 1600 \u00b0C", "set": [{"M": "NbMoTaW", "F": "compressive yield strength", "VoF": "405 MPa", "C": "", "VoC": "1600 \u00b0C"}, {"M": "VNbMoTaW", "F": "yield strength", "VoF": "477 MPa", "C": "", "VoC": "1600 \u00b0C"}]}, {"data_id": 136, "text": "The Ti-12Mo-5Zr alloy displays excellent combination of improved yielding stress (> 650 MPa), high ductility (uniform elongation 30%) and work-hardening behaviour.", "set": [{"M": "Ti-12Mo-5Zr", "F": "elongation", "VoF": "30%", "C": "", "VoC": ""}, {"M": "Ti-12Mo-5Zr", "F": "yielding stress", "VoF": "> 650 MPa", "C": "", "VoC": ""}]}, {"data_id": 35, "text": "The highest hardness (467HV) and elastic modulus (128 GPa) were observed for Ti\u20138Fe alloy which contained the highest volume fraction of a00 phase, 24%", "set": [{"M": "Ti\u20138Fe", "F": "hardness", "VoF": "467HV", "C": "", "VoC": ""}, {"M": "Ti\u20138Fe alloy", "F": "elastic modulus", "VoF": "128 GPa", "C": "", "VoC": ""}], "pred_set": [{"M": "Ti\u20138Fe", "F": "hardness", "VoF": "467HV", "C": "", "VoC": ""}, {"M": "Ti\u20138Fe alloy", "F": "elastic modulus", "VoF": "128 GPa", "C": "", "VoC": ""}]}, {"data_id": 77, "text": " Ti-33Zr-3Fe-4Cr exhibits excellent mechanical properties, including superior yield strength (1263 MPa), massive ultimate compressive strength (~2 GPa), large plasticity (33.6%) with comparable elastic modulus (130 GPa) and good hardness (8.6 GPa)", "set": [{"M": "Ti-33Zr-3Fe-4Cr", "F": "plasticity", "VoF": "33.6%", "C": "", "VoC": ""}, {"M": "Ti-33Zr-3Fe-4Cr", "F": "hardness", "VoF": "8.6 GPa", "C": "", "VoC": ""}, {"M": "Ti-33Zr-3Fe-4Cr", "F": "ultimate compressive strength", "VoF": "~2 GPa", "C": "", "VoC": ""}, {"M": "Ti-33Zr-3Fe-4Cr", "F": "elastic modulus", "VoF": "130 GPa", "C": "", "VoC": ""}, {"M": "Ti-33Zr-3Fe-4Cr", "F": "yield strength", "VoF": "1263 MPa", "C": "", "VoC": ""}]}, {"data_id": 87, "text": "Ti-15Mo in annealed condition shows a Young\u2019s modulus of 78 GPa, a yield strength of 544 MPa, and  an elongation of 21%", "set": [{"M": "Ti-15Mo", "F": "elongation", "VoF": "21%", "C": "", "VoC": ""}, {"M": "Ti-15Mo", "F": "yield strength", "VoF": "544 MPa", "C": "", "VoC": ""}, {"M": "Ti-15Mo", "F": "Young\u2019s modulus", "VoF": "78 GPa", "C": "", "VoC": ""}]}, {"data_id": 191, "text": " Increase of the temperature to 600\u00b0C  results in decrease of the yield strength of the alloy to 1160 Mpa", "set": [{"M": "the alloy", "F": "yield strength", "VoF": "1160 Mpa", "C": "temperature", "VoC": "600\u00b0C"}]}, {"data_id": 257, "text": "Figure 7 shows the engineering stress\u2013strain curve of FeCrCuMnNi high-entropy alloy under tension at room temperature. Balanced mechanical properties, i.e., high strength and good ductility, are apparent in this figure. Ultimate tensile strength, yield strength and elongation are 950 MPa, 615 MPa and 14%, respectively", "set": [{"M": "FeCrCuMnNi", "F": "yield strength", "VoF": "615 MPa", "C": "", "VoC": "room temperature"}, {"M": "FeCrCuMnNi", "F": "Ultimate tensile strength", "VoF": "950 MPa", "C": "", "VoC": "room temperature"}, {"M": "FeCrCuMnNi", "F": "elongation", "VoF": "14%", "C": "", "VoC": "room temperature"}]}, {"data_id": 26, "text": "Fig. 5 shows Young\u2019s modulus and tensile properties of TNZF alloy at different ageing temperatures and ageing time. The quenched alloy has the lowest Young\u2019s modulus (58 GPa) and yield strength (780 MPa) and the highest elongation (13%).", "set": [{"M": "TNZF", "F": "elongation", "VoF": "13%", "C": "", "VoC": ""}, {"M": "TNZF", "F": "yield strength", "VoF": "780 MPa", "C": "", "VoC": ""}, {"M": "TNZF", "F": "Young\u2019s modulus", "VoF": "58 GPa", "C": "", "VoC": ""}]}, {"data_id": 206, "text": "The yield strength of the AlNbTiV and  AlCr1.5NbTiV alloys is 1000 MPa and 1700 MPa respectively at room temperature and 560 MPa  and 970 MPa at 800\u00b0C. ", "set": [{"M": "AlCr1.5NbTiV", "F": "yield strength", "VoF": "970 MPa", "C": "", "VoC": "800\u00b0C"}, {"M": "AlCr1.5NbTiV", "F": "yield strength", "VoF": "1700 MPa", "C": "", "VoC": "room temperature"}, {"M": "AlNbTiV", "F": "yield strength", "VoF": "560 MPa", "C": "", "VoC": "800\u00b0C"}, {"M": "AlNbTiV", "F": "yield strength", "VoF": "1000 MPa", "C": "", "VoC": "room temperature"}]}, {"data_id": 130, "text": "Superelastic recovery behavior was found in the Ti\u201319Zr\u201310Nb\u20131Fe alloy, with a maximum superelastic recovery strain of 4.7%. Complete and stable superelasticity with 4.0% recovery strain has been achieved after 10 cyclic loading\u2013unloading training processes", "set": [{"M": "Ti\u201319Zr\u201310Nb\u20131Fe", "F": "superelastic recovery strain", "VoF": "4.7%", "C": "", "VoC": ""}, {"M": "Ti\u201319Zr\u201310Nb\u20131Fe", "F": "superelastic recovery strain", "VoF": "4.0%", "C": "", "VoC": ""}]}, {"data_id": 69, "text": "Two variants of ST combined with SPD were applied for a Ti\u2013Nb\u2013Zr\u2013Fe\u2013O alloy with the intention of obtaining a low elastic modulus with sufficient high strength. The total reduction of SPD was \u03b5tot = 90% and the selected parameters for ST corresponded to a super-transus solution treatment.The analyzed mechanical properties revealed promising values for YS and UTS of about 770 and 1140 MPa, respectively, with a low value for the Young\u2019s modulus of 48.6 GPa.", "set": [{"M": "Ti\u2013Nb\u2013Zr\u2013Fe\u2013O", "F": "Young\u2019s modulus", "VoF": "48.6 GPa", "C": "", "VoC": ""}, {"M": "Ti\u2013Nb\u2013Zr\u2013Fe\u2013O", "F": "UTS", "VoF": "1140 MPa", "C": "", "VoC": ""}, {"M": "Ti\u2013Nb\u2013Zr\u2013Fe\u2013O", "F": "YS", "VoF": "770", "C": "", "VoC": ""}]}, {"data_id": 72, "text": "The tensile strength of the studied composition directly after hot-work ranges between 750 and 900 MPa, depending on interstitial content, while Ti\u201324.3Nb\u20138.3Sn, nearly equal to the current composition less Zr, has a tensile strength of 460 MPa.", "set": [{"M": "Ti\u201324.3Nb\u20138.3Sn", "F": "tensile strength", "VoF": "460 MPa", "C": "", "VoC": ""}], "pred_set": [{"M": "Ti\u201324.3Nb\u20138.3Sn", "F": "tensile strength", "VoF": "460 MPa", "C": "", "VoC": ""}]}, {"data_id": 276, "text": " The hypereutectic CrFeNi2Al alloy shows excellent mechanical properties  with an ultimate strength of 1357 MPa and a total elongation of 6.4% at the cast  condition", "set": [{"M": "CrFeNi2Al", "F": "ultimate strength", "VoF": "1357 MPa", "C": "", "VoC": ""}, {"M": "CrFeNi2Al", "F": "elongation", "VoF": "6.4%", "C": "", "VoC": ""}]}, {"data_id": 215, "text": "The AlCoCrFeNi alloy shows a high  compressive yield stress (\u03c3Y = 1250 MPa at room temperature and 990 MPa at 500 \u00b0C) with a  reasonable compressive ductility (\u03b5 = 33 % at room temperature and 63 % at 500 \u00b0C)", "set": [{"M": "AlCoCrFeNi", "F": "compressive yield stress", "VoF": "990 MPa", "C": "", "VoC": "500 \u00b0C"}, {"M": "AlCoCrFeNi", "F": "compressive yield stress", "VoF": "1250 MPa", "C": "", "VoC": "room temperature"}, {"M": "AlCoCrFeNi", "F": "compressive yield stress", "VoF": "63 %", "C": "", "VoC": "500 \u00b0C"}], "pred_set": [{"M": "AlCoCrFeNi", "F": "compressive yield stress", "VoF": "990 MPa", "C": "", "VoC": "500 \u00b0C"}, {"M": "AlCoCrFeNi", "F": "compressive yield stress", "VoF": "1250 MPa", "C": "", "VoC": "room temperature"}, {"M": "AlCoCrFeNi", "F": "compressive yield stress", "VoF": "63 %", "C": "", "VoC": "500 \u00b0C"}]}, {"data_id": 237, "text": "The dispersion strengthening (\u03c3, according to Eq. (2)) in the 1 vol% Y2O3-reinforced Al0.3CoCrFeMnNi is up to 360 MPa, whereas the 3 vol % Y2O3-reinforced Al0.3CoCrFeMnNi showed greater strengthening of 695 MPa", "set": [{"M": "Al0.3CoCrFeMnNi", "F": "dispersion strengthening", "VoF": "695 MPa", "C": "", "VoC": ""}, {"M": "Al0.3CoCrFeMnNi", "F": "dispersion strengthening", "VoF": "360 MPa", "C": "", "VoC": ""}]}, {"data_id": 200, "text": "Surprisingly, the room temperature tensile tests showed that in the engineering  stress-strain condition, the alloy has a yield strength of 780MPa, an ultimate strength  of 1228MPa, and an elongation of 17%, respectively. These values were converted to  796MPa, 1437MPa, and 15.7% in the true stress-strain condition,", "set": [{"M": "the alloy", "F": "an ultimate strength", "VoF": "1228MPa", "C": "", "VoC": "room temperature"}, {"M": "the alloy", "F": "elongation", "VoF": "17%", "C": "", "VoC": "room temperature"}, {"M": "the alloy", "F": "yield strength", "VoF": "780MPa", "C": "", "VoC": "room temperature"}, {"M": "the alloy", "F": "ultimate strength", "VoF": "1437MPa", "C": "", "VoC": "room temperature"}, {"M": "the alloy", "F": "elongation", "VoF": "15.7%", "C": "", "VoC": "room temperature"}, {"M": "the alloy", "F": "yield strength", "VoF": "796MPa", "C": "", "VoC": "room temperature"}]}, {"data_id": 31, "text": "In the work of Gordin et al. [7], the ultrasonic technique was used to measure Young\u2019s modulus of the Ti\u201312Mo\u20135Ta alloy as well in the Ti\u20136Al\u20134V alloy. The values were 74 GPa and 120 GPa, respectively", "set": [{"M": "Ti\u20136Al\u20134V", "F": "Young\u2019s modulus", "VoF": "120 GPa", "C": "", "VoC": ""}, {"M": "Ti\u201312Mo\u20135Ta", "F": "Young\u2019s modulus", "VoF": "74 GPa", "C": "", "VoC": ""}]}, {"data_id": 168, "text": "0ZrST specimen with quenching (athermal) shows a lower Young\u2019s modulus of 56 GPa than those of 2ZrST and 4ZrST specimens, which are 59 GPa and 60 GPa, respectively.", "set": [{"M": "0ZrST", "F": "Young\u2019s modulus", "VoF": "56 GPa", "C": "", "VoC": ""}, {"M": "4ZrST", "F": "Young\u2019s modulus", "VoF": "60 GPa", "C": "", "VoC": ""}, {"M": "2ZrST", "F": "Young\u2019s modulus", "VoF": "59 GPa", "C": "", "VoC": ""}]}, {"data_id": 13, "text": "Young\u2019s modulus of Ti-Mo5-CR drastically decreases to 59 GPa from 75 GPa (after ST), and Young\u2019s modulus of Ti-Mo6-CR slightly decreases to 61 Gpa from 63 GPa (after ST); however, Young\u2019s modulus of Ti-Mo7-CR increases to 73 GPa from 66 GPa (after ST).", "set": [{"M": "Ti-Mo5-CR", "F": "Young\u2019s modulus", "VoF": "59 GPa", "C": "", "VoC": ""}, {"M": "Ti-Mo6-CR", "F": "Young\u2019s modulus", "VoF": "61 Gpa", "C": "", "VoC": ""}, {"M": "Ti-Mo7-CR", "F": "Young\u2019s modulus", "VoF": "73 GPa", "C": "", "VoC": ""}]}, {"data_id": 140, "text": "Two symbolic  alloys, Ti\u201312Mo\u20136Zr\u20132Fe and Ti\u201335Nb\u20137Zr\u20135Ta, showed an elastic modulus of 74\u201386 GPa and 55 GPa respectively and excellent biocompatibility", "set": [{"M": "Ti\u201312Mo\u20136Zr\u20132Fe", "F": "elastic modulus", "VoF": "74\u201386 GPa", "C": "", "VoC": ""}, {"M": "Ti\u201335Nb\u20137Zr\u20135Ta", "F": "elastic modulus", "VoF": "55 GPa", "C": "", "VoC": ""}]}, {"data_id": 61, "text": "The Ti\u201315Mo alloy shows low yield strength of 439 MPa, and a large elongation of 49%. On the contrary, the Ti\u201315Mo\u20131Fe alloy shows high yield strength of 837 MPa and a small elongation of 19%.", "set": [{"M": "Ti\u201315Mo", "F": "elongation", "VoF": "49%", "C": "", "VoC": ""}, {"M": "Ti\u201315Mo", "F": "yield strength", "VoF": "439 MPa", "C": "", "VoC": ""}, {"M": "Ti\u201315Mo\u20131Fe", "F": "yield strength", "VoF": "837 MPa", "C": "", "VoC": ""}, {"M": "Ti\u201315Mo\u20131Fe", "F": "elongation", "VoF": "19%", "C": "", "VoC": ""}]}, {"data_id": 33, "text": "This alloy exhibited spontaneous passivation, although the corrosion potential obtained for the Ti\u201312Mo\u20133Nb alloy was at about 45 mV (Ag/AgCl), while for Ti\u20136Al\u20134V this value was at about \u2212140 mV (Ag/AgCl)", "set": [{"M": "Ti\u201312Mo\u20133Nb", "F": "corrosion potential", "VoF": "45 mV", "C": "", "VoC": ""}, {"M": "Ti\u20136Al\u20134V", "F": "corrosion potential", "VoF": "\u2212140 mV", "C": "", "VoC": ""}]}, {"data_id": 17, "text": "The tensile strength of STQ, aging 500 and aging 600 Ti-25Nb-3Fe was 780 MPa, 1070 MPa and 685 MPa respectively (Table 1).", "set": [{"M": "Ti-25Nb-3Fe", "F": "tensile strength", "VoF": "685 MPa", "C": "", "VoC": ""}, {"M": "Ti-25Nb-3Fe", "F": "tensile strength", "VoF": "1070 MPa", "C": "", "VoC": ""}, {"M": "Ti-25Nb-3Fe", "F": "tensile strength", "VoF": "780 MPa", "C": "", "VoC": ""}]}, {"data_id": 141, "text": "In addition, a relatively high elasticity modulus mismatch between the Ti\u20136Al\u20134V alloy (110 GPa) and the bone (3\u201320 GPa) induced stress shielding effect, which could cause insufficient loading on bone adjacentto the implant, leading to an eventualfailure ofthe implant", "set": [{"M": "Ti\u20136Al\u20134V", "F": "elasticity modulus", "VoF": "110 GPa", "C": "", "VoC": ""}]}, {"data_id": 105, "text": "The CR+ST TNZMS alloy exhibited the best combination of properties among all the alloy samples, with a yield strength of 780 MPa, ultimate strength of 809 MPa, elongation of 19%, Young\u2019s modulus of 65.4 GPa, and hardness of 265 HV.", "set": [{"M": "CR+ST TNZMS", "F": "elongation", "VoF": "19%", "C": "", "VoC": ""}, {"M": "CR+ST TNZMS", "F": "hardness", "VoF": "265 HV", "C": "", "VoC": ""}, {"M": "CR+ST TNZMS", "F": "ultimate strength", "VoF": "809 MPa", "C": "", "VoC": ""}, {"M": "CR+ST TNZMS", "F": "Young\u2019s modulus", "VoF": "65.4 GPa", "C": "", "VoC": ""}, {"M": "CR+ST TNZMS", "F": "yield strength", "VoF": "780 MPa", "C": "", "VoC": ""}]}, {"data_id": 29, "text": " The lowest elastic modulus (82 GPa) and highest plastic strain (38%) are observed in full \u03b2 Ti-11Nb-9Fe alloy", "set": [{"M": "Ti-11Nb-9Fe", "F": "elastic modulus", "VoF": "82 GPa", "C": "", "VoC": ""}, {"M": "Ti-11Nb-9Fe", "F": "plastic strain", "VoF": "38%", "C": "", "VoC": ""}]}, {"data_id": 138, "text": " Meanwhile, the yield strength of Ti-12Mo-5Zr (> 650 MPa) alloy is also much higher than Ti-Mo-W alloy (\u2248 500 Mpa) [9] and Ti-Cr-Sn alloy (\u2248 550 Mpa)", "set": [{"M": "Ti-Cr-Sn", "F": "yield strength", "VoF": "550 Mpa", "C": "", "VoC": ""}, {"M": "Ti-Mo-W", "F": "yield strength", "VoF": "500 Mpa", "C": "", "VoC": ""}, {"M": "Ti-12Mo-5Zr", "F": "yield strength", "VoF": "> 650 MPa", "C": "", "VoC": ""}]}, {"data_id": 180, "text": "The investigated alloy (Ti\u201331.7Nb\u20136.21Zr\u20131.4Fe\u20130.16O) corresponds to a Gum-type Ti-alloy with a microstructure formed of the \u03b2-Ti phase only. Concerning the recrystallization treatments, the most  promising variant from an application viewpoint is apparently the sample recrystallized at 800\u00b0C, for which yield strength and ultimate tensile strength are the highest (1038 MPa and 1083 MPa, respectively), the lowest elasticity modulus of 62 GPa, and the elongation is the highest (9%)", "set": [{"M": "Ti\u201331.7Nb\u20136.21Zr\u20131.4Fe\u20130.16O", "F": "ultimate tensile strength", "VoF": "1083 MPa", "C": "", "VoC": ""}, {"M": "Ti\u201331.7Nb\u20136.21Zr\u20131.4Fe\u20130.16O", "F": "elasticity modulus", "VoF": "62 GPa", "C": "", "VoC": ""}, {"M": "Ti\u201331.7Nb\u20136.21Zr\u20131.4Fe\u20130.16O", "F": "elongation", "VoF": "9%", "C": "", "VoC": ""}]}, {"data_id": 230, "text": "At 1600 \u00b0C, BCC MoNbTaW and MoNbTaVW HEAs maintain yield strengths of 405 and 477 MPa, respectively,", "set": [{"M": "MoNbTaW", "F": "yield strengths", "VoF": "405", "C": "", "VoC": "1600 \u00b0C"}, {"M": "MoNbTaVW", "F": "yield strengths", "VoF": "477 MPa", "C": "", "VoC": "1600 \u00b0C"}]}, {"data_id": 91, "text": "Ti-9Mn, Ti-13Mn, and Ti-18Mn exhibit Vickers hardness (338 HV, 312 HV and 336 HV, respectively) comparable to that of Ti-64 ELI. Ti-9Mn also exhibits the lowest Young\u2019s modulus (94 GPa) among the Ti-(9-18)Mn alloys", "set": [{"M": "Ti-9Mn", "F": "Vickers hardness", "VoF": "338 HV", "C": "", "VoC": ""}, {"M": "Ti-13Mn", "F": "Vickers hardness", "VoF": "312 HV", "C": "", "VoC": ""}, {"M": "Ti-18Mn", "F": "Vickers hardness", "VoF": "336 HV", "C": "", "VoC": ""}, {"M": "Ti-9Mn", "F": "Young\u2019s modulus", "VoF": "94 GPa", "C": "", "VoC": ""}], "pred_set": [{"M": "Ti-9Mn", "F": "Vickers hardness", "VoF": "338 HV", "C": "", "VoC": ""}, {"M": "Ti-13Mn", "F": "Vickers hardness", "VoF": "312 HV", "C": "", "VoC": ""}, {"M": "Ti-18Mn", "F": "Vickers hardness", "VoF": "336 HV", "C": "", "VoC": ""}, {"M": "Ti-9Mn", "F": "Young\u2019s modulus", "VoF": "94 GPa", "C": "", "VoC": ""}]}, {"data_id": 192, "text": "At 1000\u00b0C the AlNbTiVZr0.5 alloy demonstrates low yield strength of 75 MPa and steady-state flow after  yielding.", "set": [{"M": "AlNbTiVZr0.5", "F": "yield strength", "VoF": "75 MPa", "C": "", "VoC": "1000\u00b0C"}]}, {"data_id": 85, "text": "In the ST-WQ condition, an elastic modulus close to 65 GPa was obtained for Ti-27Nb-1.5Fe with additions of 10 and 13 Zr (wt%).", "set": [{"M": "Ti-27Nb-1.5Fe", "F": "elastic modulus", "VoF": "65 GPa", "C": "", "VoC": ""}]}, {"data_id": 111, "text": "The microhardness of the as-cast Ti\u201315Zr\u20135Cr\u20132Al alloy was 385 \u00b1 20 HV, whereas that of the WQ Ti\u201315Zr\u20135Cr\u20132Al was 302 \u00b1 10 HV. The AC specimen exhibited the highest microhardness (410 \u00b1 14 HV) because of the combined hardening effect of the \u03c9 and \u03b1 phases. The yield strength of the WQ Ti\u201315Zr\u20135Cr\u20132Al was 625 \u00b1 32 MPa. Moreover, the WQ Ti\u201315Zr\u20135Cr\u20132Al exhibited the highest compressive strength of 1880 \u00b1 59 MPa and the lowest Young's modulus (58 \u00b1 4 GPa). ", "set": [{"M": "Ti\u201315Zr\u20135Cr\u20132Al", "F": "microhardness", "VoF": "302 \u00b1 10 HV", "C": "", "VoC": ""}, {"M": "Ti\u201315Zr\u20135Cr\u20132Al", "F": "microhardness", "VoF": "385 \u00b1 20 HV", "C": "", "VoC": ""}, {"M": "Ti\u201315Zr\u20135Cr\u20132Al", "F": "Young's modulus", "VoF": "58 \u00b1 4 GPa", "C": "", "VoC": ""}, {"M": "Ti\u201315Zr\u20135Cr\u20132Al", "F": "compressive strength", "VoF": "1880 \u00b1 59 MPa", "C": "", "VoC": ""}, {"M": "Ti\u201315Zr\u20135Cr\u20132Al", "F": "microhardness", "VoF": "410 \u00b1 14 HV", "C": "", "VoC": ""}, {"M": "Ti\u201315Zr\u20135Cr\u20132Al", "F": "yield strength", "VoF": "625 \u00b1 32 MPa", "C": "", "VoC": ""}]}, {"data_id": 203, "text": "Ni1.0 and Ni1.5 alloys achieve a good combination of strength and ductility, especially for Ni1.5 alloy. Ni1.5 alloy exhibits the biggest maximum compressive strength of 1725 MPa, with a fracture strain of 35.9% and a hardness of 323.8 HV.", "set": [{"M": "Ni1.5", "F": "compressive strength", "VoF": "1725 MPa", "C": "", "VoC": ""}, {"M": "Ni1.5", "F": "fracture strain", "VoF": "35.9%", "C": "", "VoC": ""}, {"M": "Ni1.5", "F": "hardness", "VoF": "323.8 HV", "C": "", "VoC": ""}]}, {"data_id": 174, "text": "The UTS increased from 601 \u00b1 15 to 689 \u00b1 6 MPa for Ti-30Nb-5Fe.", "set": [{"M": "Ti-30Nb-5Fe", "F": "UTS", "VoF": "689 \u00b1 6 MPa", "C": "", "VoC": ""}]}, {"data_id": 193, "text": "However, the AlNbTiVZr0.5 alloy (marked with the star) combines high specific strength of \u2248 263  kPa m3 kg-1 with ductility of 50%, i.e. has advantages of both mentioned groups of the alloys.", "set": [{"M": "AlNbTiVZr0.5", "F": "specific strength", "VoF": "263  kPa m3 kg-1", "C": "", "VoC": ""}, {"M": "AlNbTiVZr0.5", "F": "ductility", "VoF": "50%", "C": "", "VoC": ""}]}, {"data_id": 118, "text": "In summary, a novel refractory HfNbTiZr high-entropy alloy with a single BCC phase has been successfully developed. This new HEA alloy exhibits excellent phase stability at high temperature and no phase separation during furnace cooling from 1573 K homogenization. In the as-cast state, tensile YS is 879 MPa, UTS is 969 MPa, and the plastic elongation is 14.9%.", "set": [{"M": "HfNbTiZr", "F": "plastic elongation", "VoF": "14.9%", "C": "", "VoC": ""}, {"M": "HfNbTiZr", "F": "UTS", "VoF": "969 MPa", "C": "", "VoC": ""}, {"M": "HfNbTiZr", "F": "tensile YS", "VoF": "879 MPa", "C": "", "VoC": ""}]}, {"data_id": 100, "text": "In this study, the metastable beta Ti\u201312Mo (wt.%) alloy was synthesized by the cold crucible levitation melting (CCLM) method and then quenched in water from the beta domain. The tensile test carried out on the as-quenched alloy showed an elongation of 45% before fracture.", "set": [{"M": "Ti\u201312Mo", "F": "elongation", "VoF": "45%", "C": "", "VoC": ""}]}, {"data_id": 103, "text": "However, in the 423 K treated specimens, a significant jump of yield strength from 480 to 730 MPa is observed, still retaining the initial ductility.", "set": [{"M": "specimens", "F": "yield strength", "VoF": "730 MPa", "C": "", "VoC": ""}]}, {"data_id": 116, "text": "A novel refractory Hf25Nb25Ti25Zr25 high entropy alloy (HEA) with single body centered cubic (BCC) structure was prepared by copper mold cast method. This HEA still holds the single BCC phase even after furnace cooling from homogenization at 1573 K for 6 h. The fracture strength and plastic strain of this HEA reach about 969 MPa and 14.9%, respectively.", "set": [{"M": "Hf25Nb25Ti25Zr25", "F": "plastic strain", "VoF": "14.9%", "C": "", "VoC": ""}, {"M": "Hf25Nb25Ti25Zr25", "F": "fracture strength", "VoF": "969 MPa", "C": "", "VoC": ""}]}, {"data_id": 172, "text": "The tensile properties of Ti\u20136Cr\u20135Mo\u20135V\u20134Al alloy after direct aged at 500  C for 2\u20138 h are shown in Fig. 11. It can be seen that the strengthening of direct aging is better than that of both the a/b and b solution treatment plus aging. The specimens show ultimate tensile strength of about 1600 MPa with reasonable elongations of 6.5\u20137.5% when direct aged at 500  C for 2\u20138 h.", "set": [{"M": "Ti\u20136Cr\u20135Mo\u20135V\u20134Al", "F": "ultimate tensile strength", "VoF": "1600 MPa", "C": "", "VoC": ""}, {"M": "Ti\u20136Cr\u20135Mo\u20135V\u20134Al", "F": "elongations", "VoF": "6.5\u20137.5%", "C": "", "VoC": ""}]}, {"data_id": 18, "text": "The yield strength of STQ, aging 500 and aging 600 Ti-25Nb-3Fe was 665 MPa, 960 MPa and 560 MPa, respectively (Table 1).", "set": [{"M": "Ti-25Nb-3Fe", "F": "yield strength", "VoF": "560 MPa", "C": "", "VoC": ""}, {"M": "Ti-25Nb-3Fe", "F": "yield strength", "VoF": "960 MPa", "C": "", "VoC": ""}, {"M": "Ti-25Nb-3Fe", "F": "yield strength", "VoF": "665 MPa", "C": "", "VoC": ""}]}, {"data_id": 12, "text": "On the other hand, the highest hardness of 6.13 \u00b1 0.26 GPa is found in the TNF0 alloy because it comprises the orthorhombic \u03b1'' phase in the microstructure.", "set": [{"M": "TNF0", "F": "hardness", "VoF": "6.13 \u00b1 0.26 GPa", "C": "", "VoC": ""}]}, {"data_id": 187, "text": " Also, Kopova et al. proposed the addition of 2  wt.% of Fe to the commercial TNZT alloy, which has a modulus of 55 GPa in the asquenched condition.", "set": [{"M": "TNZT", "F": "modulus", "VoF": "55 GPa", "C": "", "VoC": ""}]}, {"data_id": 137, "text": "It can be seen in Fig. 2 that the Ti-12Mo-5Zr alloy shows excellent combination of improved yield strength (> 650 MPa), high ductility (uniform ductility 30%) and work-hardening behaviour", "set": [{"M": "Ti-12Mo-5Zr", "F": "yield strength", "VoF": "> 650 MPa", "C": "", "VoC": ""}, {"M": "Ti-12Mo-5Zr", "F": "ductility", "VoF": "30%", "C": "", "VoC": ""}], "pred_set": [{"M": "Ti-12Mo-5Zr", "F": "yield strength", "VoF": "> 650 MPa", "C": "", "VoC": ""}, {"M": "Ti-12Mo-5Zr", "F": "ductility", "VoF": "30%", "C": "", "VoC": ""}]}, {"data_id": 144, "text": "The Ti84Fe10Sn3Nb3 alloy  exhibited the best plasticity (64.7% plastic strain) among the three developed alloys,  meanwhile it presented over 1.4 GPa yield stress and 1.9 GPa ultimate stress.", "set": [{"M": "Ti84Fe10Sn3Nb3", "F": "plastic strain", "VoF": "64.7%", "C": "", "VoC": ""}, {"M": "Ti84Fe10Sn3Nb3", "F": "ultimate stress", "VoF": "1.9 GPa", "C": "", "VoC": ""}, {"M": "Ti84Fe10Sn3Nb3", "F": "yield stress", "VoF": "1.4 GPa", "C": "", "VoC": ""}]}, {"data_id": 20, "text": "The elastic modulus of the STQ and A- 500 specimens was 60 GPa and 82 GPa respectively (Table 1).", "set": [{"M": "specimens", "F": "elastic modulus", "VoF": "82 GPa", "C": "", "VoC": ""}, {"M": "specimens", "F": "elastic modulus", "VoF": "60 GPa", "C": "", "VoC": ""}], "pred_set": [{"M": "specimens", "F": "elastic modulus", "VoF": "82 GPa", "C": "", "VoC": ""}, {"M": "specimens", "F": "elastic modulus", "VoF": "60 GPa", "C": "", "VoC": ""}]}, {"data_id": 45, "text": "With Fe content increasing to 1.5 wt%, ZTAFV-1.5 alloy has an ultimate tensile strength of 1667 MPa, but it exhibits a lower total elongation of 2.34%", "set": [{"M": "ZTAFV-1.5", "F": "ultimate tensile strength", "VoF": "1667 MPa", "C": "", "VoC": ""}, {"M": "ZTAFV-1.5", "F": "elongation", "VoF": "2.34%", "C": "", "VoC": ""}]}, {"data_id": 114, "text": "Young's modulus of 153 GPa for the TiZrNbTaMo HEA is approximately 39% higher than that of the Ti6Al4V (E = 110 GPa), even if slightly lower than that of the 316 L SS (E = 210 GPa) and the CoCrMo (E = 230 GPa).", "set": [{"M": "Ti6Al4V", "F": "Young's modulus", "VoF": "110 GPa", "C": "", "VoC": ""}, {"M": "TiZrNbTaMo", "F": "Young's modulus", "VoF": "153 GPa", "C": "", "VoC": ""}]}, {"data_id": 122, "text": "To compare the difference in Young\u2019s modulus, a magnified region of the elastic deformation zone is shown in Fig. 2b, where the calculated Young\u2019s modulus of Ti513 (52 GPa) is less than half the value of Ti64 ELI (110 GPa).", "set": [{"M": "Ti64", "F": "Young\u2019s modulus", "VoF": "110 GPa", "C": "", "VoC": ""}]}, {"data_id": 135, "text": " The Ti-12Mo-5Zr alloy exhibits comparable mechanical properties as of Ti-12Mo alloy, similarly a large work-hardening rate, reaching about levels of true stress and true strain at necking of 970 MPa and 0.31, respectively.", "set": [{"M": "Ti-12Mo-5Zr", "F": "true strain", "VoF": "0.31", "C": "", "VoC": ""}, {"M": "Ti-12Mo-5Zr", "F": "true stress", "VoF": "970 MPa", "C": "", "VoC": ""}], "pred_set": [{"M": "Ti-12Mo-5Zr", "F": "true strain", "VoF": "0.31", "C": "", "VoC": ""}, {"M": "Ti-12Mo-5Zr", "F": "true stress", "VoF": "970 MPa", "C": "", "VoC": ""}]}, {"data_id": 155, "text": "A novel metastable b Ti-25Nb-2Mo-4Sn (wt pct) alloy with high strength (1113 MPa) and low Young\u2019s modulus (65 GPa) was prepared.", "set": [{"M": "Ti-25Nb-2Mo-4Sn", "F": "Young\u2019s modulus", "VoF": "65 GPa", "C": "", "VoC": ""}, {"M": "Ti-25Nb-2Mo-4Sn", "F": "strength", "VoF": "1113 MPa", "C": "", "VoC": ""}]}, {"data_id": 74, "text": "Compression yield strength and compression strength of the TTZN alloys vary from 1317 to 1603 MPa, and from 1787 to 1807 MPa, respectively. The TTZN-1 alloy shows the highest compressive strain and the lowest compressive strength and compressive yield strength among the TTZN alloys. The micro-hardness values are 364.6 \u00b1 3.3 HV, 422.5 \u00b1 9.6 HV and  433.4 \u00b1 7.9 for TTZN-1, TTZN-2 and TTZN-3, respectively.", "set": [{"M": "TTZN-1", "F": "micro-hardness", "VoF": "364.6 \u00b1 3.3 HV", "C": "", "VoC": ""}, {"M": "TTZN-3", "F": "micro-hardness", "VoF": "433.4 \u00b1 7.9", "C": "", "VoC": ""}, {"M": "TTZN-2", "F": "micro-hardness", "VoF": "422.5 \u00b1 9.6 HV", "C": "", "VoC": ""}]}, {"data_id": 58, "text": " Tensile strength of (Ti\u201335Nb)\u20134Sn heat treated at 523 K after cold rolling increases over 800 MPa with keeping low Young\u2019s modulus of 52 GPa which could be related to work hardening, grain refinement and  precipitation.", "set": [{"M": "Ti\u201335Nb)\u20134Sn", "F": "Tensile strength", "VoF": "800 MPa", "C": "", "VoC": ""}, {"M": "Ti\u201335Nb)\u20134Sn", "F": "Young\u2019s modulus", "VoF": "52 GPa", "C": "", "VoC": ""}]}, {"data_id": 207, "text": " For example, the AlNbTiV alloy has low density of 5590 kg m-3, single bcc phase structure  and yield strength of 1020 MPa and 685 MPa at room temperature and 800\u00b0C, respectively", "set": [{"M": "AlNbTiV", "F": "density", "VoF": "5590 kg m-3", "C": "", "VoC": ""}, {"M": "AlNbTiV", "F": "yield strength", "VoF": "685 MPa", "C": "", "VoC": "800\u00b0C"}, {"M": "AlNbTiV", "F": "yield strength", "VoF": "1020 MPa", "C": "", "VoC": "room temperature"}]}, {"data_id": 245, "text": "Al2CoCrCuFeNi HEA in 0.1 mol/L HCl  + 3.5 wt. % NaCl solution has a corrosion potential of -0.378 V.", "set": [{"M": "Al2CoCrCuFeNi", "F": "corrosion potential", "VoF": "-0.378 V", "C": "", "VoC": ""}]}, {"data_id": 32, "text": "Fig. 3 shows the stress\u2013strain curve at room temperature of the Ti\u201312Mo\u20133Nb alloy. The mean observed values were 747 MPa, 449 MPa and 42% for tensile strength, yield strength and elongation (%), respectively.", "set": [{"M": "Ti\u201312Mo\u20133Nb", "F": "elongation", "VoF": "42%", "C": "", "VoC": ""}, {"M": "Ti\u201312Mo\u20133Nb", "F": "yield strength", "VoF": "449 MPa", "C": "", "VoC": ""}, {"M": "Ti\u201312Mo\u20133Nb", "F": "tensile strength", "VoF": "747 MPa", "C": "", "VoC": ""}]}, {"data_id": 263, "text": "TiZrNbTaMo HEA exhibits apparent plastic strain of 6% at room temperature", "set": [{"M": "TiZrNbTaMo", "F": "plastic strain", "VoF": "6%", "C": "", "VoC": "room temperature"}]}, {"data_id": 183, "text": "Indeed, aging at 482\u00b0C for 8 h  resulted in the highest yield strength  (1,288 MPa) observed for Ti-35Nb-7Zr- 5Ta-0.68O with the tensile ductility still  remaining within acceptable limits (i.e.,  8% elongation).", "set": [{"M": "Ti-35Nb-7Zr- 5Ta-0.68O", "F": "yield strength", "VoF": "1,288 MPa", "C": "", "VoC": ""}, {"M": "Ti-35Nb-7Zr- 5Ta-0.68O", "F": "elongation", "VoF": "8%", "C": "", "VoC": ""}]}, {"data_id": 233, "text": "In fact, the elastic constants of Ni-40Fe-20Cr are also similar with those of Fe-12Cr-12Ni, in which the c11, c12, and c44 are 211 GPa, 140 GPa, and 123 GPa, respectively,", "set": [{"M": "Ni-40Fe-20Cr", "F": "c44", "VoF": "123 GPa", "C": "", "VoC": ""}, {"M": "Ni-40Fe-20Cr", "F": "c11", "VoF": "211 GPa", "C": "", "VoC": ""}, {"M": "Ni-40Fe-20Cr", "F": "c12", "VoF": "140 GPa", "C": "", "VoC": ""}]}, {"data_id": 205,
