Repository: HEI-MENGZHE/Material_Tuple

File: data/MaterialSet/train_sets.json (part 1 of 9)
[
    {
        "data_id": 0,
        "set": {
            "M": "Ti–7Fe–11Nb",
            "F": "deformability",
            "VoF": "42% strain",
            "C": "",
            "VoC": ""
        },
        "text": "Ti–7Fe–11Nb possesses the lowest Young's modulus (84 GPa) and the highest deformability (42% strain) among the designed alloys due to the single β phase microstructure."
    },
    {
        "data_id": 1,
        "set": {
            "M": "Ti–7Fe–11Nb",
            "F": "Young's modulus",
            "VoF": "84 GPa",
            "C": "",
            "VoC": ""
        },
        "text": "Ti–7Fe–11Nb possesses the lowest Young's modulus (84 GPa) and the highest deformability (42% strain) among the designed alloys due to the single β phase microstructure."
    },
    {
        "data_id": 2,
        "set": {
            "M": "Ti–7Fe–11Nb",
            "F": "Young's modulus",
            "VoF": "84 GPa",
            "C": "",
            "VoC": ""
        },
        "text": "This results in a progressive decline in Young's modulus values of the alloys reaching the minimum (84 GPa) in Ti–7Fe–11Nb alloy which has the highest concentration of Nb and a single β phase microstructure (Moeq = 20.56 wt.%)."
    },
    {
        "data_id": 3,
        "set": {
            "M": "Ti–7Fe–xNb",
            "F": "hardness",
            "VoF": "520 Hv",
            "C": "",
            "VoC": ""
        },
        "text": "The hardness (325–520 Hv) and compressive yield strength (985–1847 MPa) of Ti–7Fe and Ti–7Fe–xNb alloys varied depending on the relative proportions of β and α″ phases. However, they were better than for the best commercial Ti-based biomaterials, CP-Ti (190 Hv,552 MPa) and Ti–6Al–4V (294 Hv, 970 MPa) alloys"
    },
    {
        "data_id": 4,
        "set": {
            "M": "CP-Ti",
            "F": "hardness",
            "VoF": "190 Hv",
            "C": "",
            "VoC": ""
        },
        "text": "The hardness (325–520 Hv) and compressive yield strength (985–1847 MPa) of Ti–7Fe and Ti–7Fe–xNb alloys varied depending on the relative proportions of β and α″ phases. However, they were better than for the best commercial Ti-based biomaterials, CP-Ti (190 Hv,552 MPa) and Ti–6Al–4V (294 Hv, 970 MPa) alloys"
    },
    {
        "data_id": 5,
        "set": {
            "M": "Ti–7Fe",
            "F": "hardness",
            "VoF": "325",
            "C": "",
            "VoC": ""
        },
        "text": "The hardness (325–520 Hv) and compressive yield strength (985–1847 MPa) of Ti–7Fe and Ti–7Fe–xNb alloys varied depending on the relative proportions of β and α″ phases. However, they were better than for the best commercial Ti-based biomaterials, CP-Ti (190 Hv,552 MPa) and Ti–6Al–4V (294 Hv, 970 MPa) alloys"
    },
    {
        "data_id": 6,
        "set": {
            "M": "Ti–6Al–4V",
            "F": "hardness",
            "VoF": "294 Hv",
            "C": "",
            "VoC": ""
        },
        "text": "The hardness (325–520 Hv) and compressive yield strength (985–1847 MPa) of Ti–7Fe and Ti–7Fe–xNb alloys varied depending on the relative proportions of β and α″ phases. However, they were better than for the best commercial Ti-based biomaterials, CP-Ti (190 Hv,552 MPa) and Ti–6Al–4V (294 Hv, 970 MPa) alloys"
    },
    {
        "data_id": 7,
        "set": {
            "M": "Ti–7Fe",
            "F": "compressive yield strength",
            "VoF": "985",
            "C": "",
            "VoC": ""
        },
        "text": "The hardness (325–520 Hv) and compressive yield strength (985–1847 MPa) of Ti–7Fe and Ti–7Fe–xNb alloys varied depending on the relative proportions of β and α″ phases. However, they were better than for the best commercial Ti-based biomaterials, CP-Ti (190 Hv,552 MPa) and Ti–6Al–4V (294 Hv, 970 MPa) alloys"
    },
    {
        "data_id": 8,
        "set": {
            "M": "CP-Ti",
            "F": "compressive yield strength",
            "VoF": "552 MPa",
            "C": "",
            "VoC": ""
        },
        "text": "The hardness (325–520 Hv) and compressive yield strength (985–1847 MPa) of Ti–7Fe and Ti–7Fe–xNb alloys varied depending on the relative proportions of β and α″ phases. However, they were better than for the best commercial Ti-based biomaterials, CP-Ti (190 Hv,552 MPa) and Ti–6Al–4V (294 Hv, 970 MPa) alloys"
    },
    {
        "data_id": 9,
        "set": {
            "M": "Ti–6Al–4V",
            "F": "compressive yield strength",
            "VoF": "970 MPa",
            "C": "",
            "VoC": ""
        },
        "text": "The hardness (325–520 Hv) and compressive yield strength (985–1847 MPa) of Ti–7Fe and Ti–7Fe–xNb alloys varied depending on the relative proportions of β and α″ phases. However, they were better than for the best commercial Ti-based biomaterials, CP-Ti (190 Hv,552 MPa) and Ti–6Al–4V (294 Hv, 970 MPa) alloys"
    },
    {
        "data_id": 10,
        "set": {
            "M": "Ti–7Fe–xNb",
            "F": "compressive yield strength",
            "VoF": "1847 MPa",
            "C": "",
            "VoC": ""
        },
        "text": "The hardness (325–520 Hv) and compressive yield strength (985–1847 MPa) of Ti–7Fe and Ti–7Fe–xNb alloys varied depending on the relative proportions of β and α″ phases. However, they were better than for the best commercial Ti-based biomaterials, CP-Ti (190 Hv,552 MPa) and Ti–6Al–4V (294 Hv, 970 MPa) alloys"
    },
    {
        "data_id": 11,
        "set": {
            "M": "Ti70Fe15Co15",
            "F": "plastic strain",
            "VoF": "16.5%",
            "C": "",
            "VoC": ""
        },
        "text": "The Ti70Fe15Co15 alloy with the b and Ti(Fe, Co) phases has the 0.2% yield strength of 1750 MPa, the ultimate compressive strength of 2350 MPa, and plastic strain of 16.5%"
    },
    {
        "data_id": 12,
        "set": {
            "M": "Ti70Fe15Co15",
            "F": "ultimate compressive strength",
            "VoF": "2350 MPa",
            "C": "",
            "VoC": ""
        },
        "text": "The Ti70Fe15Co15 alloy with the b and Ti(Fe, Co) phases has the 0.2% yield strength of 1750 MPa, the ultimate compressive strength of 2350 MPa, and plastic strain of 16.5%"
    },
    {
        "data_id": 13,
        "set": {
            "M": "Ti70Fe15Co15",
            "F": "yield strength",
            "VoF": "1750 MPa",
            "C": "",
            "VoC": ""
        },
        "text": "The Ti70Fe15Co15 alloy with the b and Ti(Fe, Co) phases has the 0.2% yield strength of 1750 MPa, the ultimate compressive strength of 2350 MPa, and plastic strain of 16.5%"
    },
    {
        "data_id": 14,
        "set": {
            "M": "Ti75Fe20Sn5",
            "F": "elastic limit",
            "VoF": "1555 MPa",
            "C": "",
            "VoC": ""
        },
        "text": "With the addition of Sn element, the elastic limit (se) and offset 0.2% yield strengths (s0.2) values of the alloys are increased from 1287 MPa to 1389 MPa of Ti80Fe20, to 1555 MPa and 1700 Mpa of Ti75Fe20Sn5 alloy, respectively."
    },
    {
        "data_id": 15,
        "set": {
            "M": "Ti80Fe20",
            "F": "elastic limit",
            "VoF": "1287 MPa",
            "C": "",
            "VoC": ""
        },
        "text": "With the addition of Sn element, the elastic limit (se) and offset 0.2% yield strengths (s0.2) values of the alloys are increased from 1287 MPa to 1389 MPa of Ti80Fe20, to 1555 MPa and 1700 Mpa of Ti75Fe20Sn5 alloy, respectively."
    },
    {
        "data_id": 16,
        "set": {
            "M": "Ti80Fe20",
            "F": "yield strengths",
            "VoF": "1389 MPa",
            "C": "",
            "VoC": ""
        },
        "text": "With the addition of Sn element, the elastic limit (se) and offset 0.2% yield strengths (s0.2) values of the alloys are increased from 1287 MPa to 1389 MPa of Ti80Fe20, to 1555 MPa and 1700 Mpa of Ti75Fe20Sn5 alloy, respectively."
    },
    {
        "data_id": 17,
        "set": {
            "M": "Ti75Fe20Sn5",
            "F": "yield strengths",
            "VoF": "1700 Mpa",
            "C": "",
            "VoC": ""
        },
        "text": "With the addition of Sn element, the elastic limit (se) and offset 0.2% yield strengths (s0.2) values of the alloys are increased from 1287 MPa to 1389 MPa of Ti80Fe20, to 1555 MPa and 1700 Mpa of Ti75Fe20Sn5 alloy, respectively."
    },
    {
        "data_id": 18,
        "set": {
            "M": "Ti77Fe20Sn3",
            "F": "εp",
            "VoF": "3.5%",
            "C": "",
            "VoC": ""
        },
        "text": " in addition, the Ti77Fe20Sn3 alloy has the minimum plastic strain (εp) of 3.5%, however, the εp value of the Ti75Fe20Sn5 alloy is the largest εp value of 10.4% in Ti-Fe-Sn alloys."
    },
    {
        "data_id": 19,
        "set": {
            "M": "Ti77Fe20Sn3",
            "F": "plastic strain",
            "VoF": "3.5%",
            "C": "",
            "VoC": ""
        },
        "text": " in addition, the Ti77Fe20Sn3 alloy has the minimum plastic strain (εp) of 3.5%, however, the εp value of the Ti75Fe20Sn5 alloy is the largest εp value of 10.4% in Ti-Fe-Sn alloys."
    },
    {
        "data_id": 20,
        "set": {
            "M": "Ti75Fe20Sn5",
            "F": "εp",
            "VoF": "10.4%",
            "C": "",
            "VoC": ""
        },
        "text": " in addition, the Ti77Fe20Sn3 alloy has the minimum plastic strain (εp) of 3.5%, however, the εp value of the Ti75Fe20Sn5 alloy is the largest εp value of 10.4% in Ti-Fe-Sn alloys."
    },
    {
        "data_id": 21,
        "set": {
            "M": "Ti75Fe20Sn5",
            "F": "compressive fracture strength",
            "VoF": "2332 MPa",
            "C": "",
            "VoC": ""
        },
        "text": "The Ti75Fe20Sn5 alloy not only has the work hardening behavior, but also has the maximum compressive fracture strength of 2332 MPa in TieFeeSn alloys."
    },
    {
        "data_id": 22,
        "set": {
            "M": "Ti77Fe20Sn3",
            "F": "Er",
            "VoF": "36.4 GPa",
            "C": "",
            "VoC": ""
        },
        "text": "The Er values of Ti80Fe20 and Ti79Fe20Sn1 alloys are 44.9 GPa and 49.4 GPa, respectively, which are larger than those of Ti77Fe20Sn3 (36.4 GPa) and Ti75Fe20Sn5 (33.6 GPa) alloys."
    },
    {
        "data_id": 23,
        "set": {
            "M": "Ti79Fe20Sn1",
            "F": "Er",
            "VoF": "49.4 GPa",
            "C": "",
            "VoC": ""
        },
        "text": "The Er values of Ti80Fe20 and Ti79Fe20Sn1 alloys are 44.9 GPa and 49.4 GPa, respectively, which are larger than those of Ti77Fe20Sn3 (36.4 GPa) and Ti75Fe20Sn5 (33.6 GPa) alloys."
    },
    {
        "data_id": 24,
        "set": {
            "M": "Ti75Fe20Sn5",
            "F": "Er",
            "VoF": "33.6 GPa",
            "C": "",
            "VoC": ""
        },
        "text": "The Er values of Ti80Fe20 and Ti79Fe20Sn1 alloys are 44.9 GPa and 49.4 GPa, respectively, which are larger than those of Ti77Fe20Sn3 (36.4 GPa) and Ti75Fe20Sn5 (33.6 GPa) alloys."
    },
    {
        "data_id": 25,
        "set": {
            "M": "Ti80Fe20",
            "F": "Er",
            "VoF": "44.9 GPa",
            "C": "",
            "VoC": ""
        },
        "text": "The Er values of Ti80Fe20 and Ti79Fe20Sn1 alloys are 44.9 GPa and 49.4 GPa, respectively, which are larger than those of Ti77Fe20Sn3 (36.4 GPa) and Ti75Fe20Sn5 (33.6 GPa) alloys."
    },
    {
        "data_id": 26,
        "set": {
            "M": "Ti75Fe20Sn5",
            "F": "plastic strain",
            "VoF": "10.4%",
            "C": "",
            "VoC": ""
        },
        "text": "The Ti75Fe20Sn5 alloy that has high yield strength (1700 MPa), high fracture strength (2332 MPa), large plastic strain (10.4%), high Vickers hardness (558 HV), and high specific strength (>300 Pa m3 g-1 ) can be considered as a new engineering alloy"
    },
    {
        "data_id": 27,
        "set": {
            "M": "Ti75Fe20Sn5",
            "F": "specific strength",
            "VoF": ">300 Pa m3 g-1",
            "C": "",
            "VoC": ""
        },
        "text": "The Ti75Fe20Sn5 alloy that has high yield strength (1700 MPa), high fracture strength (2332 MPa), large plastic strain (10.4%), high Vickers hardness (558 HV), and high specific strength (>300 Pa m3 g-1 ) can be considered as a new engineering alloy"
    },
    {
        "data_id": 28,
        "set": {
            "M": "Ti75Fe20Sn5",
            "F": "high fracture strength",
            "VoF": "2332 MPa",
            "C": "",
            "VoC": ""
        },
        "text": "The Ti75Fe20Sn5 alloy that has high yield strength (1700 MPa), high fracture strength (2332 MPa), large plastic strain (10.4%), high Vickers hardness (558 HV), and high specific strength (>300 Pa m3 g-1 ) can be considered as a new engineering alloy"
    },
    {
        "data_id": 29,
        "set": {
            "M": "Ti75Fe20Sn5",
            "F": "Vickers hardness",
            "VoF": "558 HV",
            "C": "",
            "VoC": ""
        },
        "text": "The Ti75Fe20Sn5 alloy that has high yield strength (1700 MPa), high fracture strength (2332 MPa), large plastic strain (10.4%), high Vickers hardness (558 HV), and high specific strength (>300 Pa m3 g-1 ) can be considered as a new engineering alloy"
    },
    {
        "data_id": 30,
        "set": {
            "M": "Ti75Fe20Sn5",
            "F": "high yield strength",
            "VoF": "1700 MPa",
            "C": "",
            "VoC": ""
        },
        "text": "The Ti75Fe20Sn5 alloy that has high yield strength (1700 MPa), high fracture strength (2332 MPa), large plastic strain (10.4%), high Vickers hardness (558 HV), and high specific strength (>300 Pa m3 g-1 ) can be considered as a new engineering alloy"
    },
    {
        "data_id": 31,
        "set": {
            "M": "TNF0",
            "F": "Young’s modulus",
            "VoF": "116 ± 9 GPa",
            "C": "",
            "VoC": ""
        },
        "text": "The  TNF0 alloy demonstrate the highest Young’s modulus (116 ± 9 GPa) and Young’s modulus  then decreases to 99 ± 5 GPa for the TNF2 alloy, followed by 81 ± 3 GPa for the TNF4 alloy,  77 ± 4 GPa for the TNF6 alloy and finally 72 ± 5 GPa for the TNF8 alloy"
    },
    {
        "data_id": 32,
        "set": {
            "M": "TNF4",
            "F": "Young’s modulus",
            "VoF": "81 ± 3 GPa",
            "C": "",
            "VoC": ""
        },
        "text": "The  TNF0 alloy demonstrate the highest Young’s modulus (116 ± 9 GPa) and Young’s modulus  then decreases to 99 ± 5 GPa for the TNF2 alloy, followed by 81 ± 3 GPa for the TNF4 alloy,  77 ± 4 GPa for the TNF6 alloy and finally 72 ± 5 GPa for the TNF8 alloy"
    },
    {
        "data_id": 33,
        "set": {
            "M": "TNF2",
            "F": "Young’s modulus",
            "VoF": "99 ± 5 GPa",
            "C": "",
            "VoC": ""
        },
        "text": "The  TNF0 alloy demonstrate the highest Young’s modulus (116 ± 9 GPa) and Young’s modulus  then decreases to 99 ± 5 GPa for the TNF2 alloy, followed by 81 ± 3 GPa for the TNF4 alloy,  77 ± 4 GPa for the TNF6 alloy and finally 72 ± 5 GPa for the TNF8 alloy"
    },
    {
        "data_id": 34,
        "set": {
            "M": "TNF8 alloy",
            "F": "Young’s modulus",
            "VoF": "72 ± 5 GPa",
            "C": "",
            "VoC": ""
        },
        "text": "The  TNF0 alloy demonstrate the highest Young’s modulus (116 ± 9 GPa) and Young’s modulus  then decreases to 99 ± 5 GPa for the TNF2 alloy, followed by 81 ± 3 GPa for the TNF4 alloy,  77 ± 4 GPa for the TNF6 alloy and finally 72 ± 5 GPa for the TNF8 alloy"
    },
    {
        "data_id": 35,
        "set": {
            "M": "TNF6",
            "F": "Young’s modulus",
            "VoF": "77 ± 4 GPa",
            "C": "",
            "VoC": ""
        },
        "text": "The  TNF0 alloy demonstrate the highest Young’s modulus (116 ± 9 GPa) and Young’s modulus  then decreases to 99 ± 5 GPa for the TNF2 alloy, followed by 81 ± 3 GPa for the TNF4 alloy,  77 ± 4 GPa for the TNF6 alloy and finally 72 ± 5 GPa for the TNF8 alloy"
    },
    {
        "data_id": 36,
        "set": {
            "M": "TNF0",
            "F": "yield strength",
            "VoF": "785 ± 7 MPa",
            "C": "",
            "VoC": ""
        },
        "text": "The TNF0 alloy exhibits the lowest yield strength  (785 ± 7 MPa) among all the investigated alloys due to having only one solute element (i.e. Fe) in the alloy composition. Yield strength then increases to 1097 ± 20 MPa for the TNF2 alloy due to having two solute elements (i.e. Fe and Cr) in the alloy composition as well as  having the lowest β grain size (42 µm) among all the investigated alloys"
    },
    {
        "data_id": 37,
        "set": {
            "M": "TNF2",
            "F": "Yield strength",
            "VoF": "1097 ± 20 MPa",
            "C": "",
            "VoC": ""
        },
        "text": "The TNF0 alloy exhibits the lowest yield strength  (785 ± 7 MPa) among all the investigated alloys due to having only one solute element (i.e. Fe) in the alloy composition. Yield strength then increases to 1097 ± 20 MPa for the TNF2 alloy due to having two solute elements (i.e. Fe and Cr) in the alloy composition as well as  having the lowest β grain size (42 µm) among all the investigated alloys"
    },
    {
        "data_id": 38,
        "set": {
            "M": "TNF0",
            "F": "hardness",
            "VoF": "6.13 ± 0.26 GPa",
            "C": "",
            "VoC": ""
        },
        "text": "On the other hand, the highest hardness (6.13 ± 0.26 GPa) is found in the TNF0 alloy because it comprises the orthorhombic α'' phase in the microstructure."
    },
    {
        "data_id": 39,
        "set": {
            "M": "5Mo-CR",
            "F": "Young’s modulus",
            "VoF": "59 GPa",
            "C": "",
            "VoC": ""
        },
        "text": "Young’s modulus of 5Mo-CR drastically decreases to 59 GPa from 75 GPa (after ST), and Young’s modulus of 6Mo-CR slightly decreases to 61 Gpa from 63 GPa (after ST); however, Young’s modulus of 7MoCR increases to 73 GPa from 66 GPa (after ST)."
    },
    {
        "data_id": 40,
        "set": {
            "M": "6Mo-CR",
            "F": "Young’s modulus",
            "VoF": "61 Gpa",
            "C": "",
            "VoC": ""
        },
        "text": "Young’s modulus of 5Mo-CR drastically decreases to 59 GPa from 75 GPa (after ST), and Young’s modulus of 6Mo-CR slightly decreases to 61 Gpa from 63 GPa (after ST); however, Young’s modulus of 7MoCR increases to 73 GPa from 66 GPa (after ST)."
    },
    {
        "data_id": 41,
        "set": {
            "M": "7MoCR",
            "F": "Young’s modulus",
            "VoF": "73 GPa",
            "C": "",
            "VoC": ""
        },
        "text": "Young’s modulus of 5Mo-CR drastically decreases to 59 GPa from 75 GPa (after ST), and Young’s modulus of 6Mo-CR slightly decreases to 61 Gpa from 63 GPa (after ST); however, Young’s modulus of 7MoCR increases to 73 GPa from 66 GPa (after ST)."
    },
    {
        "data_id": 42,
        "set": {
            "M": "Ti–6Al–4V",
            "F": "yield strength",
            "VoF": "970 MPa",
            "C": "",
            "VoC": ""
        },
        "text": "It can be inferred from Fig. 5 that the compressive yield strength of all alloys are higher than those of CP-Ti (552 MPa) and Ti–6Al–4V (970 MPa)"
    },
    {
        "data_id": 43,
        "set": {
            "M": "CP-Ti",
            "F": "yield strength",
            "VoF": "552 MPa",
            "C": "",
            "VoC": ""
        },
        "text": "It can be inferred from Fig. 5 that the compressive yield strength of all alloys are higher than those of CP-Ti (552 MPa) and Ti–6Al–4V (970 MPa)"
    },
    {
        "data_id": 44,
        "set": {
            "M": "all alloys",
            "F": "yield strength",
            "VoF": "",
            "C": "",
            "VoC": ""
        },
        "text": "It can be inferred from Fig. 5 that the compressive yield strength of all alloys are higher than those of CP-Ti (552 MPa) and Ti–6Al–4V (970 MPa)"
    },
    {
        "data_id": 45,
        "set": {
            "M": "Ti-7Mo-3Cr",
            "F": "ductility",
            "VoF": "0.15",
            "C": "The addition of 1 wt% Fe",
            "VoC": "1 wt%"
        },
        "text": " The addition of 1 wt% Fe into our previously designed Ti-7Mo-3Cr alloy can efficiently control the growth of ω phase following air-cooling, resulting in a ultrahigh yield strength (Rp0.2of 1210 MPa) with large ductility (εf of 0.15)"
    },
    {
        "data_id": 46,
        "set": {
            "M": "Ti-7Mo-3Cr",
            "F": "yield strength",
            "VoF": "1210 MPa",
            "C": "",
            "VoC": ""
        },
        "text": " The addition of 1 wt% Fe into our previously designed Ti-7Mo-3Cr alloy can efficiently control the growth of ω phase following air-cooling, resulting in a ultrahigh yield strength (Rp0.2of 1210 MPa) with large ductility (εf of 0.15)"
    },
    {
        "data_id": 47,
        "set": {
            "M": "STQ specimen",
            "F": "hardness",
            "VoF": "2.6 GPa",
            "C": "STQ",
            "VoC": ""
        },
        "text": "The STQ specimen exhibited a hardness of 2.6 GPa. The hardness increased to 3.2 GPa after aging at  500° C. Interestingly, the hardness decreased to 2.4 GPa in A-600 compared to the STQ."
    },
    {
        "data_id": 48,
        "set": {
            "M": "specimen",
            "F": "hardness",
            "VoF": "2.4 GPa",
            "C": "aging",
            "VoC": "600"
        },
        "text": "The STQ specimen exhibited a hardness of 2.6 GPa. The hardness increased to 3.2 GPa after aging at  500° C. Interestingly, the hardness decreased to 2.4 GPa in A-600 compared to the STQ."
    },
    {
        "data_id": 49,
        "set": {
            "M": "specimen",
            "F": "hardness",
            "VoF": "3.2 GPa",
            "C": "aging",
            "VoC": "500° C"
        },
        "text": "The STQ specimen exhibited a hardness of 2.6 GPa. The hardness increased to 3.2 GPa after aging at  500° C. Interestingly, the hardness decreased to 2.4 GPa in A-600 compared to the STQ."
    },
    {
        "data_id": 50,
        "set": {
            "M": "specimens",
            "F": "tensile strength",
            "VoF": "685 MPa",
            "C": "A-600",
            "VoC": ""
        },
        "text": "The tensile strength of STQ, A-500 and A-600 specimens was 780 MPa, 1070 MPa and 685 MPa respectively (Table 1)."
    },
    {
        "data_id": 51,
        "set": {
            "M": "specimens",
            "F": "tensile strength",
            "VoF": "1070 MPa",
            "C": "A-500",
            "VoC": ""
        },
        "text": "The tensile strength of STQ, A-500 and A-600 specimens was 780 MPa, 1070 MPa and 685 MPa respectively (Table 1)."
    },
    {
        "data_id": 52,
        "set": {
            "M": "specimens",
            "F": "tensile strength",
            "VoF": "780 MPa",
            "C": "STQ",
            "VoC": ""
        },
        "text": "The tensile strength of STQ, A-500 and A-600 specimens was 780 MPa, 1070 MPa and 685 MPa respectively (Table 1)."
    },
    {
        "data_id": 53,
        "set": {
            "M": "specimens",
            "F": "yield strength",
            "VoF": "560 MPa",
            "C": "A-600",
            "VoC": ""
        },
        "text": "The yield strength of STQ, A-500 and A-600  specimens was 665 MPa, 960 MPa and 560 MPa, respectively (Table 1)."
    },
    {
        "data_id": 54,
        "set": {
            "M": "specimens",
            "F": "yield strength",
            "VoF": "960 MPa",
            "C": "A-500",
            "VoC": ""
        },
        "text": "The yield strength of STQ, A-500 and A-600  specimens was 665 MPa, 960 MPa and 560 MPa, respectively (Table 1)."
    },
    {
        "data_id": 55,
        "set": {
            "M": "specimens",
            "F": "yield strength",
            "VoF": "665 MPa",
            "C": "STQ",
            "VoC": ""
        },
        "text": "The yield strength of STQ, A-500 and A-600  specimens was 665 MPa, 960 MPa and 560 MPa, respectively (Table 1)."
    },
    {
        "data_id": 56,
        "set": {
            "M": "specimen",
            "F": "ductility",
            "VoF": "8 %",
            "C": "A-500",
            "VoC": ""
        },
        "text": "The ductility of the  STQ, A-500 and A-600 specimen was 32%, 8 % and 7 %, respectively (Table 1)"
    },
    {
        "data_id": 57,
        "set": {
            "M": "specimen",
            "F": "ductility",
            "VoF": "7 %",
            "C": "A-600",
            "VoC": ""
        },
        "text": "The ductility of the  STQ, A-500 and A-600 specimen was 32%, 8 % and 7 %, respectively (Table 1)"
    },
    {
        "data_id": 58,
        "set": {
            "M": "specimen",
            "F": "ductility",
            "VoF": "32%",
            "C": "STQ",
            "VoC": ""
        },
        "text": "The ductility of the  STQ, A-500 and A-600 specimen was 32%, 8 % and 7 %, respectively (Table 1)"
    },
    {
        "data_id": 59,
        "set": {
            "M": "specimens",
            "F": "elastic modulus",
            "VoF": "82 GPa",
            "C": "A- 500",
            "VoC": ""
        },
        "text": "The elastic modulus of the STQ and A- 500 specimens was 60 GPa and 82 GPa respectively (Table 1)."
    },
    {
        "data_id": 60,
        "set": {
            "M": "specimens",
            "F": "elastic modulus",
            "VoF": "60 GPa",
            "C": "STQ",
            "VoC": ""
        },
        "text": "The elastic modulus of the STQ and A- 500 specimens was 60 GPa and 82 GPa respectively (Table 1)."
    },
    {
        "data_id": 61,
        "set": {
            "M": "specimen",
            "F": "hardness",
            "VoF": "1.95 GPa",
            "C": "A-700",
            "VoC": ""
        },
        "text": "The elastic modulus was not measured for A-600 specimen since no strengthening was observed. The A-700 specimen  also showed age-softening with hardness of 1.95 GPa"
    },
    {
        "data_id": 62,
        "set": {
            "M": "CP Ti",
            "F": "Young’s modulus",
            "VoF": "105 GPa",
            "C": "",
            "VoC": ""
        },
        "text": " For CP Ti, the tensile curve shows a classical linear elastic behaviour with a constant Young’s modulus evaluated at 105 GPa, whereas the TTN alloy exhibits a stress plateau to approximately 200 MPa in the elastic domain."
    },
    {
        "data_id": 63,
        "set": {
            "M": "TTN",
            "F": "elastic domain",
            "VoF": "200 MPa",
            "C": "",
            "VoC": ""
        },
        "text": " For CP Ti, the tensile curve shows a classical linear elastic behaviour with a constant Young’s modulus evaluated at 105 GPa, whereas the TTN alloy exhibits a stress plateau to approximately 200 MPa in the elastic domain."
    },
    {
        "data_id": 64,
        "set": {
            "M": "TTN",
            "F": "Young’s modulus",
            "VoF": "55 GPa",
            "C": "",
            "VoC": ""
        },
        "text": " Consequently, a considerably lower Young’s modulus (55 GPa) is obtained for the TTN alloy compared to that of CP Ti."
    },
    {
        "data_id": 65,
        "set": {
            "M": "CP Ti",
            "F": "",
            "VoF": "",
            "C": "",
            "VoC": ""
        },
        "text": " Consequently, a considerably lower Young’s modulus (55 GPa) is obtained for the TTN alloy compared to that of CP Ti."
    },
    {
        "data_id": 66,
        "set": {
            "M": "TNTZ-O",
            "F": "elastic deformation",
            "VoF": "1.7%",
            "C": "",
            "VoC": ""
        },
        "text": "For the TNTZ-O alloy, a high strengthening effect is observed by comparison with the TNTZ alloy. Thus, a yield strength evaluated at 830 MPa is observed and a reversible elastic deformation as high as 1.7% is obtained."
    },
    {
        "data_id": 67,
        "set": {
            "M": "TNTZ-O",
            "F": "yield strength",
            "VoF": "830 MPa",
            "C": "",
            "VoC": ""
        },
        "text": "For the TNTZ-O alloy, a high strengthening effect is observed by comparison with the TNTZ alloy. Thus, a yield strength evaluated at 830 MPa is observed and a reversible elastic deformation as high as 1.7% is obtained."
    },
    {
        "data_id": 68,
        "set": {
            "M": "TNTZ",
            "F": "",
            "VoF": "",
            "C": "",
            "VoC": ""
        },
        "text": "For the TNTZ-O alloy, a high strengthening effect is observed by comparison with the TNTZ alloy. Thus, a yield strength evaluated at 830 MPa is observed and a reversible elastic deformation as high as 1.7% is obtained."
    },
    {
        "data_id": 69,
        "set": {
            "M": "Ti-25Nb-3Fe",
            "F": "elastic modulus",
            "VoF": "65 GPa",
            "C": "",
            "VoC": ""
        },
        "text": "For the alloy with the highest addition of β-stabilizing  elements (Ti-25Nb-3Fe), the elastic modulus value was 65 GPa"
    },
    {
        "data_id": 70,
        "set": {
            "M": "TNZF",
            "F": "elongation",
            "VoF": "13%",
            "C": "quenched",
            "VoC": ""
        },
        "text": "Fig. 5 shows Young’s modulus and tensile properties of TNZF alloy at different ageing temperatures and ageing time. The quenched alloy has the lowest Young’s modulus (58 GPa) and yield strength (780 MPa) and the highest fracture plasticity (13% elongation)."
    },
    {
        "data_id": 71,
        "set": {
            "M": "TNZF",
            "F": "yield strength",
            "VoF": "780 MPa",
            "C": "quenched",
            "VoC": ""
        },
        "text": "Fig. 5 shows Young’s modulus and tensile properties of TNZF alloy at different ageing temperatures and ageing time. The quenched alloy has the lowest Young’s modulus (58 GPa) and yield strength (780 MPa) and the highest fracture plasticity (13% elongation)."
    },
    {
        "data_id": 72,
        "set": {
            "M": "TNZF",
            "F": "Young’s modulus",
            "VoF": "58 GPa",
            "C": "quenched",
            "VoC": ""
        },
        "text": "Fig. 5 shows Young’s modulus and tensile properties of TNZF alloy at different ageing temperatures and ageing time. The quenched alloy has the lowest Young’s modulus (58 GPa) and yield strength (780 MPa) and the highest fracture plasticity (13% elongation)."
    },
    {
        "data_id": 73,
        "set": {
            "M": "Ti–25Nb–5Mo–3Sn–2Fe–0.35O",
            "F": "porosity",
            "VoF": "7.0%",
            "C": "PM-fabricated",
            "VoC": ""
        },
        "text": " Despite the presence of 7.0% porosity in the PM-fabricated samples of Ti–25Nb–5Mo–3Sn–2Fe–0.35O, a high strength of 682 MPa, elongation of 7.2%, and Young’s modulus of 74 GPa are obtained."
    },
    {
        "data_id": 74,
        "set": {
            "M": "Ti–25Nb–5Mo–3Sn–2Fe–0.35O",
            "F": "elongation",
            "VoF": "7.2%",
            "C": "PM-fabricated",
            "VoC": ""
        },
        "text": " Despite the presence of 7.0% porosity in the PM-fabricated samples of Ti–25Nb–5Mo–3Sn–2Fe–0.35O, a high strength of 682 MPa, elongation of 7.2%, and Young’s modulus of 74 GPa are obtained."
    },
    {
        "data_id": 75,
        "set": {
            "M": "Ti–25Nb–5Mo–3Sn–2Fe–0.35O",
            "F": "high strength",
            "VoF": "682 MPa",
            "C": "PM-fabricated",
            "VoC": ""
        },
        "text": " Despite the presence of 7.0% porosity in the PM-fabricated samples of Ti–25Nb–5Mo–3Sn–2Fe–0.35O, a high strength of 682 MPa, elongation of 7.2%, and Young’s modulus of 74 GPa are obtained."
    },
    {
        "data_id": 76,
        "set": {
            "M": "Ti–25Nb–5Mo–3Sn–2Fe–0.35O",
            "F": "Young’s modulus",
            "VoF": "74 GPa",
            "C": "PM-fabricated",
            "VoC": ""
        },
        "text": " Despite the presence of 7.0% porosity in the PM-fabricated samples of Ti–25Nb–5Mo–3Sn–2Fe–0.35O, a high strength of 682 MPa, elongation of 7.2%, and Young’s modulus of 74 GPa are obtained."
    },
    {
        "data_id": 77,
        "set": {
            "M": "Ti–25Nb–5Mo–3Sn–2Fe–0.35O",
            "F": "tensile strength",
            "VoF": "682 MPa",
            "C": "PM-fabricated",
            "VoC": ""
        },
        "text": "high tensile strength of 682 MPa, elongation of 7.2%, and Young’s modulus of 75 GPa, the PM-fabricated Ti–25Nb–5Mo–3Sn–2Fe–0.35O alloy is a very promising material for any load-bearing implant application."
    },
    {
        "data_id": 78,
        "set": {
            "M": "Ti–25Nb–5Mo–3Sn–2Fe–0.35O",
            "F": "elongation",
            "VoF": "7.2%",
            "C": "PM-fabricated",
            "VoC": ""
        },
        "text": "high tensile strength of 682 MPa, elongation of 7.2%, and Young’s modulus of 75 GPa, the PM-fabricated Ti–25Nb–5Mo–3Sn–2Fe–0.35O alloy is a very promising material for any load-bearing implant application."
    },
    {
        "data_id": 79,
        "set": {
            "M": "Ti–25Nb–5Mo–3Sn–2Fe–0.35O",
            "F": "Young’s modulus",
            "VoF": "75 GPa",
            "C": "PM-fabricated",
            "VoC": ""
        },
        "text": "high tensile strength of 682 MPa, elongation of 7.2%, and Young’s modulus of 75 GPa, the PM-fabricated Ti–25Nb–5Mo–3Sn–2Fe–0.35O alloy is a very promising material for any load-bearing implant application."
    },
    {
        "data_id": 80,
        "set": {
            "M": "Ti-11Nb-9Fe",
            "F": "elastic modulus",
            "VoF": "82 GPa",
            "C": "",
            "VoC": ""
        },
        "text": " The lowest elastic modulus (82 GPa) and highest plastic strain (38%) are observed in full β Ti-11Nb-9Fe alloy"
    },
    {
        "data_id": 81,
        "set": {
            "M": "Ti-11Nb-9Fe",
            "F": "plastic strain",
            "VoF": "38%",
            "C": "",
            "VoC": ""
        },
        "text": " The lowest elastic modulus (82 GPa) and highest plastic strain (38%) are observed in full β Ti-11Nb-9Fe alloy"
    },
    {
        "data_id": 82,
        "set": {
            "M": "Ti-11Nb-9Fe",
            "F": "elastic energy",
            "VoF": "7.08 MJ/m3",
            "C": "",
            "VoC": ""
        },
        "text": "Moreover, Ti-11Nb-9Fe presents higher elastic energy (7.08 MJ/m3) than that of some commercial Ti-based biomaterials"
    },
    {
        "data_id": 83,
        "set": {
            "M": "Ti–6Al–4V",
            "F": "Young’s modulus",
            "VoF": "120 GPa",
            "C": "",
            "VoC": ""
        },
        "text": "In the work of Gordin et al. [7], the ultrasonic technique was used to measure Young’s modulus of the Ti–12Mo–5Ta alloy as well in the Ti–6Al–4V alloy. The values were 74 GPa and 120 GPa, respectively"
    },
    {
        "data_id": 84,
        "set": {
            "M": "Ti–12Mo–5Ta",
            "F": "Young’s modulus",
            "VoF": "74 GPa",
            "C": "",
            "VoC": ""
        },
        "text": "In the work of Gordin et al. [7], the ultrasonic technique was used to measure Young’s modulus of the Ti–12Mo–5Ta alloy as well in the Ti–6Al–4V alloy. The values were 74 GPa and 120 GPa, respectively"
    },
    {
        "data_id": 85,
        "set": {
            "M": "Ti–12Mo–3Nb",
            "F": "elongation",
            "VoF": "42%",
            "C": "",
            "VoC": ""
        },
        "text": "Fig. 3 shows the stress–strain curve at room temperature of the Ti–12Mo–3Nb alloy. The mean observed values were 747 MPa, 449 MPa and 42% for tensile strength, yield strength and elongation (%), respectively."
    },
    {
        "data_id": 86,
        "set": {
            "M": "Ti–12Mo–3Nb alloy",
            "F": "yield strength",
            "VoF": "449 MPa",
            "C": "",
            "VoC": ""
        },
        "text": "Fig. 3 shows the stress–strain curve at room temperature of the Ti–12Mo–3Nb alloy. The mean observed values were 747 MPa, 449 MPa and 42% for tensile strength, yield strength and elongation (%), respectively."
    },
    {
        "data_id": 87,
        "set": {
            "M": "Ti–12Mo–3Nb",
            "F": "tensile strength",
            "VoF": "747 MPa",
            "C": "",
            "VoC": ""
        },
        "text": "Fig. 3 shows the stress–strain curve at room temperature of the Ti–12Mo–3Nb alloy. The mean observed values were 747 MPa, 449 MPa and 42% for tensile strength, yield strength and elongation (%), respectively."
    },
    {
        "data_id": 88,
        "set": {
            "M": "Ti–12Mo–3Nb",
            "F": "corrosion potential",
            "VoF": "45 mV (Ag/AgCl)",
            "C": "",
            "VoC": ""
        },
        "text": "This alloy exhibited spontaneous passivation, although the corrosion potential obtained for the Ti–12Mo–3Nb alloy was at about 45 mV (Ag/AgCl), while for Ti–6Al–4V this value was at about −140 mV (Ag/AgCl)"
    },
    {
        "data_id": 89,
        "set": {
            "M": "Ti–6Al–4V",
            "F": "corrosion potential",
            "VoF": "−140 mV (Ag/AgCl)",
            "C": "",
            "VoC": ""
        },
        "text": "This alloy exhibited spontaneous passivation, although the corrosion potential obtained for the Ti–12Mo–3Nb alloy was at about 45 mV (Ag/AgCl), while for Ti–6Al–4V this value was at about −140 mV (Ag/AgCl)"
    },
    {
        "data_id": 90,
        "set": {
            "M": "Ti–26Nb–7Mo–12Zr",
            "F": "elastic modulus",
            "VoF": "84 to 66 GPa",
            "C": "",
            "VoC": ""
        },
        "text": "In the present work, the new low modulus titanium b alloy Ti–26Nb–7Mo–12Zr was investigated and characterised. The formation of the homogeneous globular structure with an average grain size of 9 mm leads to the significant decrease in its elastic modulus from 84 to 66 GPa as compared to the initial state with the average grain size of 280 mm."
    },
    {
        "data_id": 91,
        "set": {
            "M": "Ti–8Fe",
            "F": "highest hardness",
            "VoF": "467HV",
            "C": "",
            "VoC": ""
        },
        "text": "The highest hardness (467HV) and elastic modulus (128 GPa) were observed for Ti–8Fe alloy which contained the highest volume fraction of a00 phase, 24%"
    },
    {
        "data_id": 92,
        "set": {
            "M": "Ti–8Fe alloy",
            "F": "elastic modulus",
            "VoF": "128 GPa",
            "C": "",
            "VoC": ""
        },
        "text": "The highest hardness (467HV) and elastic modulus (128 GPa) were observed for Ti–8Fe alloy which contained the highest volume fraction of a00 phase, 24%"
    },
    {
        "data_id": 93,
        "set": {
            "M": "Ti–10Fe–10Ta",
            "F": "hardness",
            "VoF": "343 HV",
            "C": "",
            "VoC": ""
        },
        "text": "the hardness and elastic modulus values reach their minimum (343 HV, 92 GPa) for Ti–10Fe–10Ta alloy with a dominant b phase structure."
    },
    {
        "data_id": 94,
